Repository: DenisCzeskleba/czeskleba.github.io

# czeskleba.github.io
Website build for czeskleba.com!

File: data/hdd-groups.json (part 1 of 98)
{
  "schema_version": "1.0.1",
  "export_date": "2026.03.09.15.04",
  "group_count": 259,
  "entry_count": 2335,
  "groups": [
    {
      "group_id": "abe_2013_crmov_piecewise",
      "source_id": "abe_2013_influence_of_dehydrogenation_heat",
      "label": "abe_2013_crmov_piecewise",
      "entry_ids": [
        "abe_2013_crmov_arrhenius_below_300C",
        "abe_2013_crmov_arrhenius_300_500C",
        "abe_2013_crmov_arrhenius_above_500C"
      ],
      "temperature_range_K": [
        293.15,
        2273.15
      ],
      "segments": [
        {
          "entry_id": "abe_2013_crmov_arrhenius_below_300C",
          "model": {
            "type": "arrhenius",
            "D0_mm2_per_s": 11.0,
            "Q_J_per_mol": 38874.0,
            "R_J_per_molK": 8.314462618
          },
          "temperature_validity_K": [
            293.15,
            573.15
          ],
          "reported_as": "effective",
          "material": {
            "class": "Low Alloy Steel",
            "grade": "2.25Cr-1Mo steel",
            "microstructure": "Weld Metal",
            "phase": "not_reported",
            "processing": [
              "not_reported"
            ],
            "tags": [
              "Welded"
            ],
            "notes": "Cr-Mo-V reactor steel weldment modeled in Abe et al. (2013). | added from material.grade as info: 2.25Cr-1Mo-0.25V multi-layer weld | Material detail from paper: 2-1/4Cr-1Mo-1/4V steel (SA542 Type D Class 4a) multi-layer weld; specimens taken from weld metal center.",
            "chemical_composition": {
              "notes": "not_reported"
            }
          },
          "conditions": {
            "measurement_method": "Hot extraction (CGHE / GC)",
            "notes": "Diffusivity calibrated by fitting FEM degassing curves to experiments (Abe et al., Equations (2))."
          },
          "metadata": {
            "studied_effects": [
              "Alloying Elements"
            ]
          }
        },
        {
          "entry_id": "abe_2013_crmov_arrhenius_300_500C",
          "model": {
            "type": "arrhenius",
            "D0_mm2_per_s": 0.104,
            "Q_J_per_mol": 16720.0,
            "R_J_per_molK": 8.314462618
          },
          "temperature_validity_K": [
            573.15,
            773.15
          ],
          "reported_as": "effective",
          "material": {
            "class": "Low Alloy Steel",
            "grade": "2.25Cr-1Mo steel",
            "microstructure": "Weld Metal",
            "phase": "not_reported",
            "processing": [
              "not_reported"
            ],
            "tags": [
              "Welded"
            ],
            "notes": "Cr-Mo-V reactor steel weldment modeled in Abe et al. (2013). | added from material.grade as info: 2.25Cr-1Mo-0.25V multi-layer weld | Material detail from paper: 2-1/4Cr-1Mo-1/4V steel (SA542 Type D Class 4a) multi-layer weld; specimens taken from weld metal center.",
            "chemical_composition": {
              "notes": "not_reported"
            }
          },
          "conditions": {
            "measurement_method": "Hot extraction (CGHE / GC)",
            "notes": "Diffusivity calibrated by fitting FEM degassing curves to experiments (Abe et al., Equations (2))."
          },
          "metadata": {
            "studied_effects": [
              "Alloying Elements"
            ]
          }
        },
        {
          "entry_id": "abe_2013_crmov_arrhenius_above_500C",
          "model": {
            "type": "arrhenius",
            "D0_mm2_per_s": 1.51,
            "Q_J_per_mol": 50034.6,
            "R_J_per_molK": 8.314462618
          },
          "temperature_validity_K": [
            773.15,
            2273.15
          ],
          "reported_as": "effective",
          "material": {
            "class": "Low Alloy Steel",
            "grade": "2.25Cr-1Mo steel",
            "microstructure": "Weld Metal",
            "phase": "not_reported",
            "processing": [
              "not_reported"
            ],
            "tags": [
              "Welded"
            ],
            "notes": "Cr-Mo-V reactor steel weldment modeled in Abe et al. (2013). | added from material.grade as info: 2.25Cr-1Mo-0.25V multi-layer weld | Material detail from paper: 2-1/4Cr-1Mo-1/4V steel (SA542 Type D Class 4a) multi-layer weld; specimens taken from weld metal center.",
            "chemical_composition": {
              "notes": "not_reported"
            }
          },
          "conditions": {
            "measurement_method": "Hot extraction (CGHE / GC)",
            "notes": "Diffusivity calibrated by fitting FEM degassing curves to experiments (Abe et al., Equations (2))."
          },
          "metadata": {
            "studied_effects": [
              "Alloying Elements"
            ]
          }
        }
      ]
    },
    {
      "group_id": "addach_2005_pure_iron_permeation",
      "source_id": "addach_2005_hydrogen_permeation_in_iron",
      "label": "addach_2005_pure_iron_permeation",
      "entry_ids": [
        "addach_2005_pure_iron_single_point_298K",
        "addach_2005_pure_iron_single_point_303K",
        "addach_2005_pure_iron_single_point_308K",
        "addach_2005_pure_iron_single_point_318K"
      ],
      "temperature_range_K": [
        298.15,
        318.15
      ],
      "segments": [
        {
          "entry_id": "addach_2005_pure_iron_single_point_298K",
          "model": {
            "type": "single_point",
            "temperature_K": 298.15,
            "diffusivity_mm2_per_s": 0.00058
          },
          "temperature_validity_K": [
            298.15,
            298.15
          ],
          "reported_as": "effective",
          "material": {
            "class": "Pure Iron",
            "grade": "Pure iron",
            "microstructure": "Base Material",
            "phase": "Ferritic",
            "processing": [
              "not_reported"
            ],
            "tags": [
              "not_reported"
            ],
            "notes": "25 mm diameter, 1.5 mm thick, composition per Table 1; ground to 1200 grit and Pd-free. | added from material.grade as info: Rolled pure iron disk | Specimen: rolled pure iron disk (25 mm dia, 1.5 mm thick), ground to 1200 grit, Pd-free.",
            "chemical_composition": {
              "notes": "Al=3.3 ppm, As=0.1 ppm, B=0.6 ppm, Cl=0.1 ppm, Co=2.4 ppm, Cu=0.7 ppm, Ga=0.45 ppm, Ge=1.5 ppm, Mn=0.7 ppm, Mo=0.1 ppm, N=2.0 ppm, Na=0.12 ppm, Nb=0.9 ppm, Ni=3.7 ppm, O=19.4 ppm, P=1.4 ppm, S=3.4 ppm, Si=16 ppm, Ta=10 ppm, Ti=0.8 ppm",
              "basis": "wt_pct",
              "values": {
                "Al": 0.00033,
                "As": 1e-05,
                "B": 6e-05,
                "Cl": 1e-05,
                "Co": 0.00024,
                "Cu": 7e-05,
                "Ga": 4.5e-05,
                "Ge": 0.00015,
                "Mn": 7e-05,
                "Mo": 1e-05,
                "N": 0.0002,
                "Na": 1.2e-05,
                "Nb": 9e-05,
                "Ni": 0.00037,
                "O": 0.00194,
                "P": 0.00014,
                "S": 0.00034,
                "Si": 0.0016,
                "Ta": 0.001,
                "Ti": 8e-05
              }
            }
          },
          "conditions": {
            "measurement_method": "Electrochemical permeation",
            "charging_method": "electrochemical",
            "specimen_thickness_mm": 1.5,
            "notes": "Standard Devanathan-Stachurski cell; hydrogen exit current recorded to compute time-lag diffusivity.",
            "electrolyte": "0.1 M NaOH, Ar sparged + 0.1 M NaOH held at -220 mV vs Hg/HgO",
            "charging_current_density_mA_cm2": 2.0
          },
          "metadata": {
            "studied_effects": [
              "Inner Effects (Trapping)"
            ]
          }
        },
        {
          "entry_id": "addach_2005_pure_iron_single_point_303K",
          "model": {
            "type": "single_point",
            "temperature_K": 303.15,
            "diffusivity_mm2_per_s": 0.00065
          },
          "temperature_validity_K": [
            303.15,
            303.15
          ],
          "reported_as": "effective",
          "material": {
            "class": "Pure Iron",
            "grade": "Pure iron",
            "microstructure": "Base Material",
            "phase": "Ferritic",
            "processing": [
              "not_reported"
            ],
            "tags": [
              "not_reported"
            ],
            "notes": "not_reported | added from material.grade as info: Rolled pure iron disk | Specimen: rolled pure iron disk (25 mm dia, 1.5 mm thick), ground to 1200 grit, Pd-free.",
            "chemical_composition": {
              "notes": "Al=3.3 ppm, As=0.1 ppm, B=0.6 ppm, Cl=0.1 ppm, Co=2.4 ppm, Cu=0.7 ppm, Ga=0.45 ppm, Ge=1.5 ppm, Mn=0.7 ppm, Mo=0.1 ppm, N=2.0 ppm, Na=0.12 ppm, Nb=0.9 ppm, Ni=3.7 ppm, O=19.4 ppm, P=1.4 ppm, S=3.4 ppm, Si=16 ppm, Ta=10 ppm, Ti=0.8 ppm",
              "basis": "wt_pct",
              "values": {
                "Al": 0.00033,
                "As": 1e-05,
                "B": 6e-05,
                "Cl": 1e-05,
                "Co": 0.00024,
                "Cu": 7e-05,
                "Ga": 4.5e-05,
                "Ge": 0.00015,
                "Mn": 7e-05,
                "Mo": 1e-05,
                "N": 0.0002,
                "Na": 1.2e-05,
                "Nb": 9e-05,
                "Ni": 0.00037,
                "O": 0.00194,
                "P": 0.00014,
                "S": 0.00034,
                "Si": 0.0016,
                "Ta": 0.001,
                "Ti": 8e-05
              }
            }
          },
          "conditions": {
            "measurement_method": "Electrochemical permeation",
            "charging_method": "electrochemical",
            "specimen_thickness_mm": 1.5,
            "electrolyte": "0.1 M NaOH, Ar sparged + 0.1 M NaOH held at -220 mV vs Hg/HgO",
            "charging_current_density_mA_cm2": 2.0
          },
          "metadata": {
            "studied_effects": [
              "Inner Effects (Trapping)"
            ]
          }
        },
        {
          "entry_id": "addach_2005_pure_iron_single_point_308K",
          "model": {
            "type": "single_point",
            "temperature_K": 308.15,
            "diffusivity_mm2_per_s": 0.00076
          },
          "temperature_validity_K": [
            308.15,
            308.15
          ],
          "reported_as": "effective",
          "material": {
            "class": "Pure Iron",
            "grade": "Pure iron",
            "microstructure": "Base Material",
            "phase": "Ferritic",
            "processing": [
              "not_reported"
            ],
            "tags": [
              "not_reported"
            ],
            "notes": "not_reported | added from material.grade as info: Rolled pure iron disk | Specimen: rolled pure iron disk (25 mm dia, 1.5 mm thick), ground to 1200 grit, Pd-free.",
            "chemical_composition": {
              "notes": "Al=3.3 ppm, As=0.1 ppm, B=0.6 ppm, Cl=0.1 ppm, Co=2.4 ppm, Cu=0.7 ppm, Ga=0.45 ppm, Ge=1.5 ppm, Mn=0.7 ppm, Mo=0.1 ppm, N=2.0 ppm, Na=0.12 ppm, Nb=0.9 ppm, Ni=3.7 ppm, O=19.4 ppm, P=1.4 ppm, S=3.4 ppm, Si=16 ppm, Ta=10 ppm, Ti=0.8 ppm",
              "basis": "wt_pct",
              "values": {
                "Al": 0.00033,
                "As": 1e-05,
                "B": 6e-05,
                "Cl": 1e-05,
                "Co": 0.00024,
                "Cu": 7e-05,
                "Ga": 4.5e-05,
                "Ge": 0.00015,
                "Mn": 7e-05,
                "Mo": 1e-05,
                "N": 0.0002,
                "Na": 1.2e-05,
                "Nb": 9e-05,
                "Ni": 0.00037,
                "O": 0.00194,
                "P": 0.00014,
                "S": 0.00034,
                "Si": 0.0016,
                "Ta": 0.001,
                "Ti": 8e-05
              }
            }
          },
          "conditions": {
            "measurement_method": "Electrochemical permeation",
            "charging_method": "electrochemical",
            "specimen_thickness_mm": 1.5,
            "electrolyte": "0.1 M NaOH, Ar sparged + 0.1 M NaOH held at -220 mV vs Hg/HgO",
            "charging_current_density_mA_cm2": 2.0
          },
          "metadata": {
            "studied_effects": [
              "Inner Effects (Trapping)"
            ]
          }
        },
        {
          "entry_id": "addach_2005_pure_iron_single_point_318K",
          "model": {
            "type": "single_point",
            "temperature_K": 318.15,
            "diffusivity_mm2_per_s": 0.00093
          },
          "temperature_validity_K": [
            318.15,
            318.15
          ],
          "reported_as": "effective",
          "material": {
            "class": "Pure Iron",
            "grade": "Pure iron",
            "microstructure": "Base Material",
            "phase": "Ferritic",
            "processing": [
              "not_reported"
            ],
            "tags": [
              "not_reported"
            ],
            "notes": "not_reported | added from material.grade as info: Rolled pure iron disk | Specimen: rolled pure iron disk (25 mm dia, 1.5 mm thick), ground to 1200 grit, Pd-free.",
            "chemical_composition": {
              "notes": "Al=3.3 ppm, As=0.1 ppm, B=0.6 ppm, Cl=0.1 ppm, Co=2.4 ppm, Cu=0.7 ppm, Ga=0.45 ppm, Ge=1.5 ppm, Mn=0.7 ppm, Mo=0.1 ppm, N=2.0 ppm, Na=0.12 ppm, Nb=0.9 ppm, Ni=3.7 ppm, O=19.4 ppm, P=1.4 ppm, S=3.4 ppm, Si=16 ppm, Ta=10 ppm, Ti=0.8 ppm",
              "basis": "wt_pct",
              "values": {
                "Al": 0.00033,
                "As": 1e-05,
                "B": 6e-05,
                "Cl": 1e-05,
                "Co": 0.00024,
                "Cu": 7e-05,
                "Ga": 4.5e-05,
                "Ge": 0.00015,
                "Mn": 7e-05,
                "Mo": 1e-05,
                "N": 0.0002,
                "Na": 1.2e-05,
                "Nb": 9e-05,
                "Ni": 0.00037,
                "O": 0.00194,
                "P": 0.00014,
                "S": 0.00034,
                "Si": 0.0016,
                "Ta": 0.001,
                "Ti": 8e-05
              }
            }
          },
          "conditions": {
            "measurement_method": "Electrochemical permeation",
            "charging_method": "electrochemical",
            "specimen_thickness_mm": 1.5,
            "electrolyte": "0.1 M NaOH, Ar sparged + 0.1 M NaOH held at -220 mV vs Hg/HgO",
            "charging_current_density_mA_cm2": 2.0
          },
          "metadata": {
            "studied_effects": [
              "Inner Effects (Trapping)"
            ]
          }
        }
      ]
    },
    {
      "group_id": "almeida_2024_4140_steelmaking",
      "source_id": "almeida_2024_the_influence_of_steelmaking",
      "label": "almeida_2024_4140_steelmaking",
      "entry_ids": [
        "almeida_2024_cc_single_point_298K",
        "almeida_2024_cic_single_point_298K",
        "almeida_2024_esr_single_point_298K"
      ],
      "temperature_range_K": [
        298.15,
        298.15
      ],
      "segments": [
        {
          "entry_id": "almeida_2024_cc_single_point_298K",
          "model": {
            "type": "single_point",
            "temperature_K": 298.15,
            "diffusivity_mm2_per_s": 0.00015
          },
          "temperature_validity_K": [
            298.15,
            298.15
          ],
          "reported_as": "effective",
          "material": {
            "class": "Low Alloy Steel",
            "grade": "AISI 4140",
            "microstructure": "Base Material",
            "phase": "Martensitic",
            "processing": [
              "Q&T"
            ],
            "tags": [
              "not_reported"
            ],
            "notes": "Tempered at 610 C for 1 h to 35 HRC; 1.40 mm disks cut from transverse section. | added from material.grade as info: AISI 4140 (continuous casting) | Steelmaking route: CC",
            "chemical_composition": {
              "notes": "C=0.40 (CC); 0.40 (CIC); 0.40 (ESR), Mn=0.78 (CC); 0.90 (CIC); 0.87 (ESR), Si=0.25 (CC); 0.22 (CIC); 0.22 (ESR), P=0.011 (CC); 0.008 (CIC); 0.012 (ESR), S=0.007 (CC); 0.002 (CIC); <0.001 (ESR), Cr=0.84 (CC); 0.95 (CIC); 0.93 (ESR), Ni=0.13 (CC); 0.13 (CIC); 0.12 (ESR), Mo=0.17 (CC); 0.18 (CIC); 0.19 (ESR), V=0.01 (CC); <0.01 (CIC); <0.01 (ESR), Cu=0.13 (CC); 0.16 (CIC); 0.04 (ESR), Al=0.016 (CC); 0.019 (CIC); 0.023 (ESR), Others=\u22640.008a (CC); <0.006b (CIC); <0.008c (ESR)",
              "basis": "wt_pct",
              "values": {
                "C": 0.4,
                "Mn": 0.78,
                "Si": 0.25,
                "P": 0.011,
                "S": 0.007,
                "Cr": 0.84,
                "Ni": 0.13,
                "Mo": 0.17,
                "V": 0.01,
                "Cu": 0.13,
                "Al": 0.016
              }
            }
          },
          "conditions": {
            "measurement_method": "Electrochemical permeation",
            "charging_method": "electrochemical",
            "charging_current_mA": 20.0,
            "specimen_thickness_mm": 1.4,
            "notes": "Galvanostatic-potentiostatic permeation cell, room temperature, breakthrough time based Dapp.",
            "electrolyte": "0.1 M H2SO4 + 2 mg/L As2O3 + 0.1 M NaOH"
          },
          "metadata": {
            "studied_effects": [
              "Inner Effects (Trapping)"
            ]
          }
        },
        {
          "entry_id": "almeida_2024_cic_single_point_298K",
          "model": {
            "type": "single_point",
            "temperature_K": 298.15,
            "diffusivity_mm2_per_s": 0.00019
          },
          "temperature_validity_K": [
            298.15,
            298.15
          ],
          "reported_as": "effective",
          "material": {
            "class": "Low Alloy Steel",
            "grade": "AISI 4140",
            "microstructure": "Base Material",
            "phase": "Martensitic",
            "processing": [
              "Q&T"
            ],
            "tags": [
              "not_reported"
            ],
            "notes": "Tempered at 580 C for 1 h to 35 HRC; transverse 1.40 mm disks. | added from material.grade as info: AISI 4140 (conventional ingot casting) | Steelmaking route: CIC",
            "chemical_composition": {
              "notes": "C=0.40 (CC); 0.40 (CIC); 0.40 (ESR), Mn=0.78 (CC); 0.90 (CIC); 0.87 (ESR), Si=0.25 (CC); 0.22 (CIC); 0.22 (ESR), P=0.011 (CC); 0.008 (CIC); 0.012 (ESR), S=0.007 (CC); 0.002 (CIC); <0.001 (ESR), Cr=0.84 (CC); 0.95 (CIC); 0.93 (ESR), Ni=0.13 (CC); 0.13 (CIC); 0.12 (ESR), Mo=0.17 (CC); 0.18 (CIC); 0.19 (ESR), V=0.01 (CC); <0.01 (CIC); <0.01 (ESR), Cu=0.13 (CC); 0.16 (CIC); 0.04 (ESR), Al=0.016 (CC); 0.019 (CIC); 0.023 (ESR), Others=\u22640.008a (CC); <0.006b (CIC); <0.008c (ESR)",
              "basis": "wt_pct",
              "values": {
                "C": 0.4,
                "Mn": 0.9,
                "Si": 0.22,
                "P": 0.008,
                "S": 0.002,
                "Cr": 0.95,
                "Ni": 0.13,
                "Mo": 0.18,
                "Cu": 0.16,
                "Al": 0.019
              },
              "ranges": {
                "V": [
                  0.0,
                  0.01
                ]
              }
            }
          },
          "conditions": {
            "measurement_method": "Electrochemical permeation",
            "charging_method": "electrochemical",
            "charging_current_mA": 20.0,
            "specimen_thickness_mm": 1.4,
            "notes": "Room-temperature Devanathan cell, Dapp from breakthrough time.",
            "electrolyte": "0.1 M H2SO4 + 2 mg/L As2O3 + 0.1 M NaOH"
          },
          "metadata": {
            "studied_effects": [
              "Inner Effects (Trapping)"
            ]
          }
        },
        {
          "entry_id": "almeida_2024_esr_single_point_298K",
          "model": {
            "type": "single_point",
            "temperature_K": 298.15,
            "diffusivity_mm2_per_s": 0.00016
          },
          "temperature_validity_K": [
            298.15,
            298.15
          ],
          "reported_as": "effective",
          "material": {
            "class": "Low Alloy Steel",
            "grade": "AISI 4140",
            "microstructure": "Base Material",
            "phase": "Martensitic",
            "processing": [
              "Q&T"
            ],
            "tags": [
              "not_reported"
            ],
            "notes": "Tempered at 610 C for 1 h to 35 HRC; transverse 1.40 mm disks. | added from material.grade as info: AISI 4140 (electroslag remelting) | Steelmaking route: ESR",
            "chemical_composition": {
              "notes": "C=0.40 (CC); 0.40 (CIC); 0.40 (ESR), Mn=0.78 (CC); 0.90 (CIC); 0.87 (ESR), Si=0.25 (CC); 0.22 (CIC); 0.22 (ESR), P=0.011 (CC); 0.008 (CIC); 0.012 (ESR), S=0.007 (CC); 0.002 (CIC); <0.001 (ESR), Cr=0.84 (CC); 0.95 (CIC); 0.93 (ESR), Ni=0.13 (CC); 0.13 (CIC); 0.12 (ESR), Mo=0.17 (CC); 0.18 (CIC); 0.19 (ESR), V=0.01 (CC); <0.01 (CIC); <0.01 (ESR), Cu=0.13 (CC); 0.16 (CIC); 0.04 (ESR), Al=0.016 (CC); 0.019 (CIC); 0.023 (ESR), Others=\u22640.008a (CC); <0.006b (CIC); <0.008c (ESR)",
              "basis": "wt_pct",
              "values": {
                "C": 0.4,
                "Mn": 0.87,
                "Si": 0.22,
                "P": 0.012,
                "Cr": 0.93,
                "Ni": 0.12,
                "Mo": 0.19,
                "Cu": 0.04,
                "Al": 0.023
              },
              "ranges": {
                "S": [
                  0.0,
                  0.001
                ],
                "V": [
                  0.0,
                  0.01
                ]
              }
            }
          },
          "conditions": {
            "measurement_method": "Electrochemical permeation",
            "charging_method": "electrochemical",
            "charging_current_mA": 20.0,
            "specimen_thickness_mm": 1.4,
            "notes": "Room-temperature breakthrough-time analysis.",
            "electrolyte": "0.1 M H2SO4 + 2 mg/L As2O3 + 0.1 M NaOH"
          },
          "metadata": {
            "studied_effects": [
              "Inner Effects (Trapping)"
            ]
          }
        }
      ]
    },
    {
      "group_id": "alvarez_2019_structural_steels_permeation",
      "source_id": "lvarez_2019_hydrogen_embrittlement_of_structural",
      "label": "alvarez_2019_structural_steels_permeation",
      "entry_ids": [
        "alvarez_2019_s355_permeation_298k",
        "alvarez_2019_h8_permeation_298k"
      ],
      "temperature_range_K": [
        298.15,
        298.15
      ],
      "segments": [
        {
          "entry_id": "alvarez_2019_s355_permeation_298k",
          "model": {
            "type": "single_point",
            "temperature_K": 298.15,
            "diffusivity_mm2_per_s": 0.0013
          },
          "temperature_validity_K": [
            298.15,
            298.15
          ],
          "reported_as": "effective",
          "material": {
            "class": "Structural Steel",
            "grade": "S355",
            "microstructure": "Base Material",
            "phase": "Bainitic/Pearlitic",
            "processing": [
              "not_reported"
            ],
            "tags": [
              "not_reported"
            ],
            "notes": "Chemical composition per Table 1 (0.13%C, 0.8%Mn, 0.26%Si). | added from material.grade as info: S355 structural steel plate | S355 plate, ferritic-pearlitic microstructure (paper Fig. 3a); permeation specimens 20 mm dia, 1 mm thick, 1200 grit, Pd-coated exit face.",
            "chemical_composition": {
              "notes": "C=0.13, Mn=0.8, Si=0.26, Cr=1.58, Cu=0.27, Ni=0.25, Mo=0.05",
              "basis": "wt_pct",
              "values": {
                "C": 0.13,
                "Mn": 0.8,
                "Si": 0.26,
                "Cr": 1.58,
                "Cu": 0.27,
                "Ni": 0.25,
                "Mo": 0.05
              }
            }
          },
          "conditions": {
            "measurement_method": "Electrochemical permeation",
            "charging_method": "electrochemical",
            "specimen_thickness_mm": 1.0,
            "surface_coating": "Pd plated on exit face to promote oxidation",
            "surface_preparation": "20 mm diameter membranes ground to 1200 grit",
            "notes": "Double-cell permeation at room temperature with 1 cm2 exposed area.",
            "electrolyte": "2 M H2SO4 + 0.25 g/L As2O3 + 0.1 M NaOH held at +50 mV vs SSC",
            "charging_current_density_mA_cm2": 1.0
          },
          "metadata": {
            "studied_effects": [
              "Microstructure Influence"
            ]
          }
        },
        {
          "entry_id": "alvarez_2019_h8_permeation_298k",
          "model": {
            "type": "single_point",
            "temperature_K": 298.15,
            "diffusivity_mm2_per_s": 8.5e-05
          },
          "temperature_validity_K": [
            298.15,
            298.15
          ],
          "reported_as": "effective",
          "material": {
            "class": "Structural Steel",
            "grade": "not_reported",
            "microstructure": "Base Material",
            "phase": "Martensitic",
            "processing": [
              "Q&T"
            ],
            "tags": [
              "not_reported"
            ],
            "notes": "Heat treated at 600 \u00b0C for 30 min, composition per Table 1 (0.15%C, 3.05%Ni). | added from material.grade as info: H8 quenched and tempered steel | H8 steel, quenched and tempered (30 min at 600 ?C); tempered martensite microstructure (paper Fig. 3b).",
            "chemical_composition": {
              "notes": "C=0.15, Mn=0.25, Si=0.25, Cr=1.58, Cu=0.13, Ni=3.05, Mo=0.55, V=0.05",
              "basis": "wt_pct",
              "values": {
                "C": 0.15,
                "Mn": 0.25,
                "Si": 0.25,
                "Cr": 1.58,
                "Cu": 0.13,
                "Ni": 3.05,
                "Mo": 0.55,
                "V": 0.05
              }
            }
          },
          "conditions": {
            "measurement_method": "Electrochemical permeation",
            "charging_method": "electrochemical",
            "specimen_thickness_mm": 1.0,
            "surface_coating": "Pd plated on exit face",
            "surface_preparation": "20 mm diameter membranes ground to 1200 grit",
            "notes": "Room-temperature double-cell permeation with gas-tight Pd layer.",
            "electrolyte": "2 M H2SO4 + 0.25 g/L As2O3 + 0.1 M NaOH held at +50 mV vs SSC",
            "charging_current_density_mA_cm2": 1.0
          },
          "metadata": {
            "studied_effects": [
              "Microstructure Influence"
            ]
          }
        }
      ]
    },
    {
      "group_id": "asano_1973_iron_rt",
      "source_id": "asano_1973_the_diffusivity_of_hydrogen",
      "label": "asano_1973_iron_rt",
      "entry_ids": [
        "asano_1973_room_temperature_single_point"
      ],
      "temperature_range_K": [
        293.15,
        293.15
      ],
      "segments": [
        {
          "entry_id": "asano_1973_room_temperature_single_point",
          "model": {
            "type": "single_point",
            "temperature_K": 293.15,
            "diffusivity_mm2_per_s": 0.007
          },
          "temperature_validity_K": [
            293.15,
            293.15
          ],
          "reported_as": "lattice",
          "material": {
            "class": "Pure Iron",
            "grade": "Pure iron",
            "microstructure": "Base Material",
            "phase": "Ferritic",
            "processing": [
              "Annealed"
            ],
            "tags": [
              "not_reported"
            ],
            "notes": "0.02\u20130.2 cm plates annealed at 800 C for 5 h, Pd-coated exit face; grain size ~50 \u03bcm. | added from material.grade as info: SS41 low-carbon steel / electrolytic iron | Derived intrinsic (trap-free) diffusivity in iron using low carbon steel and electrolytic iron; specimens annealed at 800 ?C for 5 h, Pd-coated exit face; grain size ~50 ?m.",
            "chemical_composition": {
              "notes": "not_reported"
            }
          },
          "conditions": {
            "measurement_method": "Electrochemical permeation",
            "charging_method": "electrochemical",
            "charging_current_density_mA_per_cm2": null,
            "specimen_thickness_mm": 0.2,
            "notes": "Devanathan-Stachurski cell, 20 \u00b1 1 C; diffusivity obtained from thickness dependence after removing trap/surface effects.",
            "electrolyte": "1 N H2SO4 + 2 mg/L As2O3 + 0.2 N NaOH"
          },
          "metadata": {
            "studied_effects": [
              "Inner Effects (Trapping)"
            ]
          }
        }
      ]
    },
    {
      "group_id": "asano_1974_trap_effect_arrhenius",
      "source_id": "asano_1974_the_trapping_effect_of",
      "label": "asano_1974_trap_effect_arrhenius",
      "entry_ids": [
        "asano_1974_annealed_arrhenius",
        "asano_1974_coldwork40_arrhenius"
      ],
      "temperature_range_K": [
        293.15,
        353.15
      ],
      "segments": [
        {
          "entry_id": "asano_1974_annealed_arrhenius",
          "model": {
            "type": "arrhenius",
            "D0_mm2_per_s": 0.105,
            "Q_J_per_mol": 7531.2,
            "R_J_per_molK": 8.314462618
          },
          "temperature_validity_K": [
            293.15,
            353.15
          ],
          "reported_as": "lattice",
          "material": {
            "class": "Carbon Steel",
            "grade": "not_reported",
            "microstructure": "Base Material",
            "phase": "Ferritic",
            "processing": [
              "Annealed"
            ],
            "tags": [
              "not_reported"
            ],
            "notes": "0.03\u20130.10 cm plates annealed then Pd-coated on exit face; grain size ~50 \u03bcm. | added from material.grade as info: SS41 low-carbon steel (annealed) | Paper states SS41 mild steel (0.17% C).",
            "chemical_composition": {
              "notes": "SS41 (0.17% C)",
              "basis": "wt_pct",
              "values": {
                "C": 0.17
              }
            }
          },
          "conditions": {
            "measurement_method": "Electrochemical permeation",
            "charging_method": "electrochemical",
            "specimen_thickness_mm": 0.3,
            "notes": "Trap-free state obtained by annealing; Devanathan transient slopes taken after verifying thickness-independence.",
            "electrolyte": "1 N H2SO4 + 2 mg/L As2O3 + 0.2 N NaOH",
            "charging_current_density_mA_cm2": 2.8
          },
          "metadata": {
            "studied_effects": [
              "Cold Work and Applied Stresses"
            ]
          }
        },
        {
          "entry_id": "asano_1974_coldwork40_arrhenius",
          "model": {
            "type": "arrhenius",
            "D0_mm2_per_s": 24.0,
            "Q_J_per_mol": 33890.4,
            "R_J_per_molK": 8.314462618
          },
          "temperature_validity_K": [
            293.15,
            353.15
          ],
          "reported_as": "effective",
          "material": {
            "class": "Carbon Steel",
            "grade": "not_reported",
            "microstructure": "Base Material",
            "phase": "Ferritic",
            "processing": [
              "Cold worked"
            ],
            "tags": [
              "not_reported"
            ],
            "notes": "40% cold-rolled prior to testing; higher dislocation density retained. | added from material.grade as info: SS41 low-carbon steel (40% cold reduction) | Paper states SS41 mild steel (0.17% C).",
            "chemical_composition": {
              "notes": "SS41 (0.17% C)",
              "basis": "wt_pct",
              "values": {
                "C": 0.17
              }
            }
          },
          "conditions": {
            "measurement_method": "Electrochemical permeation",
            "charging_method": "electrochemical",
            "specimen_thickness_mm": 0.3,
            "notes": "Same Devanathan setup; trap-induced slowdown captured via Arrhenius fit.",
            "electrolyte": "1 N H2SO4 + 2 mg/L As2O3 + 0.2 N NaOH",
            "charging_current_density_mA_cm2": 2.8
          },
          "metadata": {
            "studied_effects": [
              "Cold Work and Applied Stresses"
            ]
          }
        }
      ]
    },
    {
      "group_id": "baek_1988_mild_steel_da_292K",
      "source_id": "baek_1988_wear_enhanced_hydrogen_evolution_from",
      "label": "baek_1988_mild_steel_da_292K",
      "entry_ids": [
        "baek_1988_mild_steel_da_292K"
      ],
      "temperature_range_K": [
        292.15,
        292.15
      ],
      "segments": [
        {
          "entry_id": "baek_1988_mild_steel_da_292K",
          "model": {
            "type": "single_point",
            "temperature_K": 292.15,
            "diffusivity_mm2_per_s": 0.000213
          },
          "temperature_validity_K": [
            292.15,
            292.15
          ],
          "reported_as": "apparent",
          "material": {
            "class": "Carbon Steel",
            "grade": "not_reported",
            "microstructure": "Base Material",
            "phase": "Martensitic",
            "processing": [
              "Q&T"
            ],
            "tags": [
              "not_reported"
            ],
            "notes": "Table I lists 0.14 wt% C, 0.36 wt% Mn, 0.009 wt% P, 0.017 wt% S, 0.078 wt% Si, balance Fe; density 7.75 g/cm^3. | added from material.grade as info: Commercial mild steel (0.14C-0.36Mn) | Specimens austenitized at 900 C for 30 min, water quenched, then tempered at 500 C for 1 h.",
            "chemical_composition": {
              "notes": "C=0.14, Mn=0.36, P=0.009, S=0.017, Si=0.078, Fe=bal., Density (g/cm3)=7.75",
              "basis": "wt_pct",
              "values": {
                "C": 0.14,
                "Mn": 0.36,
                "P": 0.009,
                "S": 0.017,
                "Si": 0.078
              }
            }
          },
          "conditions": {
            "measurement_method": "Electrochemical permeation",
            "charging_method": "gas_phase",
            "charging_environment": "1 bar H2 gas",
            "specimen_thickness_mm": 0.4,
            "notes": "Gas-phase permeation through Pd-coated 0.04 cm plates with electrochemical detection at 300 mV vs SHE (Devanathan time-lag test)."
          },
          "metadata": {
            "studied_effects": [
              "Cold Work and Applied Stresses"
            ]
          }
        }
      ]
    },
    {
      "group_id": "banerjee_2001_hsla_room_temp",
      "source_id": "banerjee_2001_hydrogen_permeation_and_hydrogen",
      "label": "banerjee_2001_hsla_room_temp",
      "entry_ids": [
        "banerjee_2001_hsla80_deff_295K",
        "banerjee_2001_hsla100_deff_295K"
      ],
      "temperature_range_K": [
        295.15,
        295.15
      ],
      "segments": [
        {
          "entry_id": "banerjee_2001_hsla80_deff_295K",
          "model": {
            "type": "single_point",
            "temperature_K": 295.15,
            "diffusivity_mm2_per_s": 0.00013
          },
          "temperature_validity_K": [
            295.15,
            295.15
          ],
          "reported_as": "effective",
          "material": {
            "class": "HSLA",
            "grade": "HSLA-80",
            "microstructure": "Base Material",
            "phase": "Ferritic",
            "processing": [
              "Quenched",
              "Aged"
            ],
            "tags": [
              "Microalloyed",
              "High strength"
            ],
            "notes": "Table 1: 0.05C-1.00Mn-0.34Si-0.61Cr-0.51Mo-1.77Ni-1.23Cu-0.037Nb-0.025Al (wt%). | added from material.grade as info: HSLA-80 (Cu-precipitation strengthened) | As-received quenched and aged HSLA-80; predominantly ferritic.",
            "chemical_composition": {
              "notes": "Table 1 (HSLA-80): C=0.05, Mn=1.00, P=0.009, S=0.001, N=0.01, Si=0.34, Cr=0.61, Mo=0.51, Al=0.025, Nb=0.037, Ni=1.77, Cu=1.23, V=0.004 (wt%).",
              "basis": "wt_pct",
              "values": {
                "C": 0.05,
                "Mn": 1.0,
                "P": 0.009,
                "S": 0.001,
                "N": 0.01,
                "Si": 0.34,
                "Cr": 0.61,
                "Mo": 0.51,
                "Al": 0.025,
                "Nb": 0.037,
                "Ni": 1.77,
                "Cu": 1.23,
                "V": 0.004
              }
            }
          },
          "conditions": {
            "measurement_method": "Electrochemical permeation",
            "charging_method": "electrochemical",
            "specimen_thickness_mm": 0.9,
            "notes": "Double-cell Devanathan permeation with Pd-coated exit face; 22 \u00b0C test temperature. | anodic_potential_reference: 10 mV vs SCE",
            "electrolyte": "charging_electrolyte=0.1 M NaOH + 5\u00d710^-5 M As2O3",
            "charging_current_density_mA_cm2": 10.0
          },
          "metadata": {
            "studied_effects": [
              "Alloying Elements"
            ]
          }
        },
        {
          "entry_id": "banerjee_2001_hsla100_deff_295K",
          "model": {
            "type": "single_point",
            "temperature_K": 295.15,
            "diffusivity_mm2_per_s": 4.48e-05
          },
          "temperature_validity_K": [
            295.15,
            295.15
          ],
          "reported_as": "effective",
          "material": {
            "class": "HSLA",
            "grade": "HSLA-100",
            "microstructure": "Base Material",
            "phase": "Multiphase",
            "processing": [
              "Quenched",
              "Aged"
            ],
            "tags": [
              "Microalloyed",
              "High strength"
            ],
            "notes": "Table 1: 0.06C-0.84Mn-0.25Si-0.74Cr-0.58Mo-1.54Ni-3.47Cu-0.03Nb-0.023Al (wt%). | added from material.grade as info: HSLA-100 (bainitic-martensitic) | As-received quenched and aged HSLA-100; bainitic-martensitic.",
            "chemical_composition": {
              "notes": "Table 1 (HSLA-100): C=0.06, Mn=0.84, P=0.011, S=0.003, N=0.008, Si=0.25, Cr=0.74, Mo=0.58, Al=0.023, Nb=0.03, Ni=1.54, Cu=3.47, V=0.01 (wt%).",
              "basis": "wt_pct",
              "values": {
                "C": 0.06,
                "Mn": 0.84,
                "P": 0.011,
                "S": 0.003,
                "N": 0.008,
                "Si": 0.25,
                "Cr": 0.74,
                "Mo": 0.58,
                "Al": 0.023,
                "Nb": 0.03,
                "Ni": 1.54,
                "Cu": 3.47,
                "V": 0.01
              }
            }
          },
          "conditions": {
            "measurement_method": "Electrochemical permeation",
            "charging_method": "electrochemical",
            "specimen_thickness_mm": 0.9,
            "notes": "Double-cell Devanathan permeation with Pd-coated exit face; 22 \u00b0C test temperature. | anodic_potential_reference: 10 mV vs SCE",
            "electrolyte": "charging_electrolyte=0.1 M NaOH + 5\u00d710^-5 M As2O3",
            "charging_current_density_mA_cm2": 10.0
          },
          "metadata": {
