Repository: DenisCzeskleba/czeskleba.github.io

# czeskleba.github.io
Website build for czeskleba.com!

File: data/hdd-groups.json (part 5 of 98)
{
            "grade": "not_reported",
            "microstructure": "Base Material",
            "phase": "Martensitic",
            "processing": [
              "Quenched"
            ],
            "tags": [
              "Martensitic"
            ],
            "notes": "Fe-Mn-C steel; carbon varies 0.23?0.93 wt%.",
            "chemical_composition": {
              "notes": "not_reported"
            }
          },
          "conditions": {
            "measurement_method": "Electrochemical permeation",
            "temperature_C": 25,
            "notes": "Devanathan-Stachurski cell; both sides Pd plated (~1000 ?). Exposed area 1 cm diameter; system held at 25 C. | anodic_potential_mV_vs_SCE: 100",
            "electrolyte": "0.1 N NaOH + 20 mg/L As2O3 + 0.1 N NaOH",
            "charging_current_density_mA_cm2": 5.0
          },
          "metadata": {
            "studied_effects": [
              "Microstructure Influence"
            ]
          }
        },
        {
          "entry_id": "chan_1991_deff_q2nd_c_0p230",
          "model": {
            "type": "single_point",
            "temperature_K": 298.15,
            "diffusivity_mm2_per_s": 6.0400420424414674e-05
          },
          "temperature_validity_K": [
            298.15,
            298.15
          ],
          "reported_as": "effective",
          "material": {
            "class": "Carbon Steel",
            "grade": "not_reported",
            "microstructure": "Base Material",
            "phase": "Martensitic",
            "processing": [
              "Quenched"
            ],
            "tags": [
              "Martensitic"
            ],
            "notes": "Fe-Mn-C steel; carbon varies 0.23?0.93 wt%.",
            "chemical_composition": {
              "notes": "not_reported"
            }
          },
          "conditions": {
            "measurement_method": "Electrochemical permeation",
            "temperature_C": 25,
            "notes": "Devanathan-Stachurski cell; both sides Pd plated (~1000 ?). Exposed area 1 cm diameter; system held at 25 C. | anodic_potential_mV_vs_SCE: 100",
            "electrolyte": "0.1 N NaOH + 20 mg/L As2O3 + 0.1 N NaOH",
            "charging_current_density_mA_cm2": 5.0
          },
          "metadata": {
            "studied_effects": [
              "Microstructure Influence"
            ]
          }
        },
        {
          "entry_id": "chan_1991_deff_q2nd_c_0p441",
          "model": {
            "type": "single_point",
            "temperature_K": 298.15,
            "diffusivity_mm2_per_s": 3.62688575897499e-05
          },
          "temperature_validity_K": [
            298.15,
            298.15
          ],
          "reported_as": "effective",
          "material": {
            "class": "Carbon Steel",
            "grade": "not_reported",
            "microstructure": "Base Material",
            "phase": "Martensitic",
            "processing": [
              "Quenched"
            ],
            "tags": [
              "Martensitic"
            ],
            "notes": "Fe-Mn-C steel; carbon varies 0.23?0.93 wt%.",
            "chemical_composition": {
              "notes": "not_reported"
            }
          },
          "conditions": {
            "measurement_method": "Electrochemical permeation",
            "temperature_C": 25,
            "notes": "Devanathan-Stachurski cell; both sides Pd plated (~1000 ?). Exposed area 1 cm diameter; system held at 25 C. | anodic_potential_mV_vs_SCE: 100",
            "electrolyte": "0.1 N NaOH + 20 mg/L As2O3 + 0.1 N NaOH",
            "charging_current_density_mA_cm2": 5.0
          },
          "metadata": {
            "studied_effects": [
              "Microstructure Influence"
            ]
          }
        },
        {
          "entry_id": "chan_1991_deff_q2nd_c_0p640",
          "model": {
            "type": "single_point",
            "temperature_K": 298.15,
            "diffusivity_mm2_per_s": 2.152463010420079e-05
          },
          "temperature_validity_K": [
            298.15,
            298.15
          ],
          "reported_as": "effective",
          "material": {
            "class": "Carbon Steel",
            "grade": "not_reported",
            "microstructure": "Base Material",
            "phase": "Martensitic",
            "processing": [
              "Quenched"
            ],
            "tags": [
              "Martensitic"
            ],
            "notes": "Fe-Mn-C steel; carbon varies 0.23?0.93 wt%.",
            "chemical_composition": {
              "notes": "not_reported"
            }
          },
          "conditions": {
            "measurement_method": "Electrochemical permeation",
            "temperature_C": 25,
            "notes": "Devanathan-Stachurski cell; both sides Pd plated (~1000 ?). Exposed area 1 cm diameter; system held at 25 C. | anodic_potential_mV_vs_SCE: 100",
            "electrolyte": "0.1 N NaOH + 20 mg/L As2O3 + 0.1 N NaOH",
            "charging_current_density_mA_cm2": 5.0
          },
          "metadata": {
            "studied_effects": [
              "Microstructure Influence"
            ]
          }
        },
        {
          "entry_id": "chan_1991_deff_q2nd_c_0p790",
          "model": {
            "type": "single_point",
            "temperature_K": 298.15,
            "diffusivity_mm2_per_s": 1.2849421177133424e-05
          },
          "temperature_validity_K": [
            298.15,
            298.15
          ],
          "reported_as": "effective",
          "material": {
            "class": "Carbon Steel",
            "grade": "not_reported",
            "microstructure": "Base Material",
            "phase": "Martensitic",
            "processing": [
              "Quenched"
            ],
            "tags": [
              "Martensitic"
            ],
            "notes": "Fe-Mn-C steel; carbon varies 0.23?0.93 wt%.",
            "chemical_composition": {
              "notes": "not_reported"
            }
          },
          "conditions": {
            "measurement_method": "Electrochemical permeation",
            "temperature_C": 25,
            "notes": "Devanathan-Stachurski cell; both sides Pd plated (~1000 ?). Exposed area 1 cm diameter; system held at 25 C. | anodic_potential_mV_vs_SCE: 100",
            "electrolyte": "0.1 N NaOH + 20 mg/L As2O3 + 0.1 N NaOH",
            "charging_current_density_mA_cm2": 5.0
          },
          "metadata": {
            "studied_effects": [
              "Microstructure Influence"
            ]
          }
        },
        {
          "entry_id": "chan_1991_deff_q2nd_c_0p931",
          "model": {
            "type": "single_point",
            "temperature_K": 298.15,
            "diffusivity_mm2_per_s": 1.0465787707416275e-05
          },
          "temperature_validity_K": [
            298.15,
            298.15
          ],
          "reported_as": "effective",
          "material": {
            "class": "Carbon Steel",
            "grade": "not_reported",
            "microstructure": "Base Material",
            "phase": "Martensitic",
            "processing": [
              "Quenched"
            ],
            "tags": [
              "Martensitic"
            ],
            "notes": "Fe-Mn-C steel; carbon varies 0.23?0.93 wt%.",
            "chemical_composition": {
              "notes": "not_reported"
            }
          },
          "conditions": {
            "measurement_method": "Electrochemical permeation",
            "temperature_C": 25,
            "notes": "Devanathan-Stachurski cell; both sides Pd plated (~1000 ?). Exposed area 1 cm diameter; system held at 25 C. | anodic_potential_mV_vs_SCE: 100",
            "electrolyte": "0.1 N NaOH + 20 mg/L As2O3 + 0.1 N NaOH",
            "charging_current_density_mA_cm2": 5.0
          },
          "metadata": {
            "studied_effects": [
              "Microstructure Influence"
            ]
          }
        },
        {
          "entry_id": "chan_1991_deff_qs1st_c_0p232",
          "model": {
            "type": "single_point",
            "temperature_K": 298.15,
            "diffusivity_mm2_per_s": 5.278139709198456e-05
          },
          "temperature_validity_K": [
            298.15,
            298.15
          ],
          "reported_as": "effective",
          "material": {
            "class": "Carbon Steel",
            "grade": "not_reported",
            "microstructure": "Base Material",
            "phase": "Martensitic",
            "processing": [
              "Quenched",
              "Subzero Treated"
            ],
            "tags": [
              "Martensitic"
            ],
            "notes": "Fe-Mn-C steel; carbon varies 0.23?0.93 wt%. Quenched + subzero (liquid nitrogen) treatment.",
            "chemical_composition": {
              "notes": "not_reported"
            }
          },
          "conditions": {
            "measurement_method": "Electrochemical permeation",
            "temperature_C": 25,
            "notes": "Devanathan-Stachurski cell; both sides Pd plated (~1000 ?). Exposed area 1 cm diameter; system held at 25 C. | anodic_potential_mV_vs_SCE: 100",
            "electrolyte": "0.1 N NaOH + 20 mg/L As2O3 + 0.1 N NaOH",
            "charging_current_density_mA_cm2": 5.0
          },
          "metadata": {
            "studied_effects": [
              "Microstructure Influence"
            ]
          }
        },
        {
          "entry_id": "chan_1991_deff_qs1st_c_0p441",
          "model": {
            "type": "single_point",
            "temperature_K": 298.15,
            "diffusivity_mm2_per_s": 1.9597422046348918e-05
          },
          "temperature_validity_K": [
            298.15,
            298.15
          ],
          "reported_as": "effective",
          "material": {
            "class": "Carbon Steel",
            "grade": "not_reported",
            "microstructure": "Base Material",
            "phase": "Martensitic",
            "processing": [
              "Quenched",
              "Subzero Treated"
            ],
            "tags": [
              "Martensitic"
            ],
            "notes": "Fe-Mn-C steel; carbon varies 0.23?0.93 wt%. Quenched + subzero (liquid nitrogen) treatment.",
            "chemical_composition": {
              "notes": "not_reported"
            }
          },
          "conditions": {
            "measurement_method": "Electrochemical permeation",
            "temperature_C": 25,
            "notes": "Devanathan-Stachurski cell; both sides Pd plated (~1000 ?). Exposed area 1 cm diameter; system held at 25 C. | anodic_potential_mV_vs_SCE: 100",
            "electrolyte": "0.1 N NaOH + 20 mg/L As2O3 + 0.1 N NaOH",
            "charging_current_density_mA_cm2": 5.0
          },
          "metadata": {
            "studied_effects": [
              "Microstructure Influence"
            ]
          }
        },
        {
          "entry_id": "chan_1991_deff_qs1st_c_0p641",
          "model": {
            "type": "single_point",
            "temperature_K": 298.15,
            "diffusivity_mm2_per_s": 1.4877663735402757e-05
          },
          "temperature_validity_K": [
            298.15,
            298.15
          ],
          "reported_as": "effective",
          "material": {
            "class": "Carbon Steel",
            "grade": "not_reported",
            "microstructure": "Base Material",
            "phase": "Martensitic",
            "processing": [
              "Quenched",
              "Subzero Treated"
            ],
            "tags": [
              "Martensitic"
            ],
            "notes": "Fe-Mn-C steel; carbon varies 0.23?0.93 wt%. Quenched + subzero (liquid nitrogen) treatment.",
            "chemical_composition": {
              "notes": "not_reported"
            }
          },
          "conditions": {
            "measurement_method": "Electrochemical permeation",
            "temperature_C": 25,
            "notes": "Devanathan-Stachurski cell; both sides Pd plated (~1000 ?). Exposed area 1 cm diameter; system held at 25 C. | anodic_potential_mV_vs_SCE: 100",
            "electrolyte": "0.1 N NaOH + 20 mg/L As2O3 + 0.1 N NaOH",
            "charging_current_density_mA_cm2": 5.0
          },
          "metadata": {
            "studied_effects": [
              "Microstructure Influence"
            ]
          }
        },
        {
          "entry_id": "chan_1991_deff_qs1st_c_0p791",
          "model": {
            "type": "single_point",
            "temperature_K": 298.15,
            "diffusivity_mm2_per_s": 1.1162936071715133e-05
          },
          "temperature_validity_K": [
            298.15,
            298.15
          ],
          "reported_as": "effective",
          "material": {
            "class": "Carbon Steel",
            "grade": "not_reported",
            "microstructure": "Base Material",
            "phase": "Martensitic",
            "processing": [
              "Quenched",
              "Subzero Treated"
            ],
            "tags": [
              "Martensitic"
            ],
            "notes": "Fe-Mn-C steel; carbon varies 0.23?0.93 wt%. Quenched + subzero (liquid nitrogen) treatment.",
            "chemical_composition": {
              "notes": "not_reported"
            }
          },
          "conditions": {
            "measurement_method": "Electrochemical permeation",
            "temperature_C": 25,
            "notes": "Devanathan-Stachurski cell; both sides Pd plated (~1000 ?). Exposed area 1 cm diameter; system held at 25 C. | anodic_potential_mV_vs_SCE: 100",
            "electrolyte": "0.1 N NaOH + 20 mg/L As2O3 + 0.1 N NaOH",
            "charging_current_density_mA_cm2": 5.0
          },
          "metadata": {
            "studied_effects": [
              "Microstructure Influence"
            ]
          }
        },
        {
          "entry_id": "chan_1991_deff_qs1st_c_0p929",
          "model": {
            "type": "single_point",
            "temperature_K": 298.15,
            "diffusivity_mm2_per_s": 9.869870432966166e-06
          },
          "temperature_validity_K": [
            298.15,
            298.15
          ],
          "reported_as": "effective",
          "material": {
            "class": "Carbon Steel",
            "grade": "not_reported",
            "microstructure": "Base Material",
            "phase": "Martensitic",
            "processing": [
              "Quenched",
              "Subzero Treated"
            ],
            "tags": [
              "Martensitic"
            ],
            "notes": "Fe-Mn-C steel; carbon varies 0.23?0.93 wt%. Quenched + subzero (liquid nitrogen) treatment.",
            "chemical_composition": {
              "notes": "not_reported"
            }
          },
          "conditions": {
            "measurement_method": "Electrochemical permeation",
            "temperature_C": 25,
            "notes": "Devanathan-Stachurski cell; both sides Pd plated (~1000 ?). Exposed area 1 cm diameter; system held at 25 C. | anodic_potential_mV_vs_SCE: 100",
            "electrolyte": "0.1 N NaOH + 20 mg/L As2O3 + 0.1 N NaOH",
            "charging_current_density_mA_cm2": 5.0
          },
          "metadata": {
            "studied_effects": [
              "Microstructure Influence"
            ]
          }
        },
        {
          "entry_id": "chan_1991_deff_qs2nd_c_0p230",
          "model": {
            "type": "single_point",
            "temperature_K": 298.15,
            "diffusivity_mm2_per_s": 6.219710868161286e-05
          },
          "temperature_validity_K": [
            298.15,
            298.15
          ],
          "reported_as": "effective",
          "material": {
            "class": "Carbon Steel",
            "grade": "not_reported",
            "microstructure": "Base Material",
            "phase": "Martensitic",
            "processing": [
              "Quenched",
              "Subzero Treated"
            ],
            "tags": [
              "Martensitic"
            ],
            "notes": "Fe-Mn-C steel; carbon varies 0.23?0.93 wt%. Quenched + subzero (liquid nitrogen) treatment.",
            "chemical_composition": {
              "notes": "not_reported"
            }
          },
          "conditions": {
            "measurement_method": "Electrochemical permeation",
            "temperature_C": 25,
            "notes": "Devanathan-Stachurski cell; both sides Pd plated (~1000 ?). Exposed area 1 cm diameter; system held at 25 C. | anodic_potential_mV_vs_SCE: 100",
            "electrolyte": "0.1 N NaOH + 20 mg/L As2O3 + 0.1 N NaOH",
            "charging_current_density_mA_cm2": 5.0
          },
          "metadata": {
            "studied_effects": [
              "Microstructure Influence"
            ]
          }
        },
        {
          "entry_id": "chan_1991_deff_qs2nd_c_0p440",
          "model": {
            "type": "single_point",
            "temperature_K": 298.15,
            "diffusivity_mm2_per_s": 2.5966247936551337e-05
          },
          "temperature_validity_K": [
            298.15,
            298.15
          ],
          "reported_as": "effective",
          "material": {
            "class": "Carbon Steel",
            "grade": "not_reported",
            "microstructure": "Base Material",
            "phase": "Martensitic",
            "processing": [
              "Quenched",
              "Subzero Treated"
            ],
            "tags": [
              "Martensitic"
            ],
            "notes": "Fe-Mn-C steel; carbon varies 0.23?0.93 wt%. Quenched + subzero (liquid nitrogen) treatment.",
            "chemical_composition": {
              "notes": "not_reported"
            }
          },
          "conditions": {
            "measurement_method": "Electrochemical permeation",
            "temperature_C": 25,
            "notes": "Devanathan-Stachurski cell; both sides Pd plated (~1000 ?). Exposed area 1 cm diameter; system held at 25 C. | anodic_potential_mV_vs_SCE: 100",
            "electrolyte": "0.1 N NaOH + 20 mg/L As2O3 + 0.1 N NaOH",
            "charging_current_density_mA_cm2": 5.0
          },
          "metadata": {
            "studied_effects": [
              "Microstructure Influence"
            ]
          }
        },
        {
          "entry_id": "chan_1991_deff_qs2nd_c_0p643",
          "model": {
            "type": "single_point",
            "temperature_K": 298.15,
            "diffusivity_mm2_per_s": 2.152463010420079e-05
          },
          "temperature_validity_K": [
            298.15,
            298.15
          ],
          "reported_as": "effective",
          "material": {
            "class": "Carbon Steel",
            "grade": "not_reported",
            "microstructure": "Base Material",
            "phase": "Martensitic",
            "processing": [
              "Quenched",
              "Subzero Treated"
            ],
            "tags": [
              "Martensitic"
            ],
            "notes": "Fe-Mn-C steel; carbon varies 0.23?0.93 wt%. Quenched + subzero (liquid nitrogen) treatment.",
            "chemical_composition": {
              "notes": "not_reported"
            }
          },
          "conditions": {
            "measurement_method": "Electrochemical permeation",
            "temperature_C": 25,
            "notes": "Devanathan-Stachurski cell; both sides Pd plated (~1000 ?). Exposed area 1 cm diameter; system held at 25 C. | anodic_potential_mV_vs_SCE: 100",
            "electrolyte": "0.1 N NaOH + 20 mg/L As2O3 + 0.1 N NaOH",
            "charging_current_density_mA_cm2": 5.0
          },
          "metadata": {
            "studied_effects": [
              "Microstructure Influence"
            ]
          }
        },
        {
          "entry_id": "chan_1991_deff_qs2nd_c_0p792",
          "model": {
            "type": "single_point",
            "temperature_K": 298.15,
            "diffusivity_mm2_per_s": 1.4113031664917836e-05
          },
          "temperature_validity_K": [
            298.15,
            298.15
          ],
          "reported_as": "effective",
          "material": {
            "class": "Carbon Steel",
            "grade": "not_reported",
            "microstructure": "Base Material",
            "phase": "Martensitic",
            "processing": [
              "Quenched",
              "Subzero Treated"
            ],
            "tags": [
              "Martensitic"
            ],
            "notes": "Fe-Mn-C steel; carbon varies 0.23?0.93 wt%. Quenched + subzero (liquid nitrogen) treatment.",
            "chemical_composition": {
              "notes": "not_reported"
            }
          },
          "conditions": {
            "measurement_method": "Electrochemical permeation",
            "temperature_C": 25,
            "notes": "Devanathan-Stachurski cell; both sides Pd plated (~1000 ?). Exposed area 1 cm diameter; system held at 25 C. | anodic_potential_mV_vs_SCE: 100",
            "electrolyte": "0.1 N NaOH + 20 mg/L As2O3 + 0.1 N NaOH",
            "charging_current_density_mA_cm2": 5.0
          },
          "metadata": {
            "studied_effects": [
              "Microstructure Influence"
            ]
          }
        },
        {
          "entry_id": "chan_1991_deff_qs2nd_c_0p933",
          "model": {
            "type": "single_point",
            "temperature_K": 298.15,
            "diffusivity_mm2_per_s": 1.122857087395857e-05
          },
          "temperature_validity_K": [
            298.15,
            298.15
          ],
          "reported_as": "effective",
          "material": {
            "class": "Carbon Steel",
            "grade": "not_reported",
            "microstructure": "Base Material",
            "phase": "Martensitic",
            "processing": [
              "Quenched",
              "Subzero Treated"
            ],
            "tags": [
              "Martensitic"
            ],
            "notes": "Fe-Mn-C steel; carbon varies 0.23?0.93 wt%. Quenched + subzero (liquid nitrogen) treatment.",
            "chemical_composition": {
              "notes": "not_reported"
            }
          },
          "conditions": {
            "measurement_method": "Electrochemical permeation",
            "temperature_C": 25,
            "notes": "Devanathan-Stachurski cell; both sides Pd plated (~1000 ?). Exposed area 1 cm diameter; system held at 25 C. | anodic_potential_mV_vs_SCE: 100",
            "electrolyte": "0.1 N NaOH + 20 mg/L As2O3 + 0.1 N NaOH",
            "charging_current_density_mA_cm2": 5.0
          },
          "metadata": {
            "studied_effects": [
              "Microstructure Influence"
            ]
          }
        }
      ]
    },
    {
      "group_id": "chen_1993_ni_plating",
      "source_id": "chen_1993_effect_of_nickel_coating",
      "label": "chen_1993_ni_plating",
      "entry_ids": [
        "chen_1993_mild_steel_uncoated",
        "chen_1993_mild_steel_ni_1um",
        "chen_1993_mild_steel_ni_7um"
      ],
      "temperature_range_K": [
        295.0,
        295.0
      ],
      "segments": [
        {
          "entry_id": "chen_1993_mild_steel_uncoated",
          "model": {
            "type": "single_point",
            "temperature_K": 295.0,
            "diffusivity_mm2_per_s": 8.5e-05
          },
          "temperature_validity_K": [
            295.0,
            295.0
          ],
          "reported_as": "effective",
          "material": {
            "class": "Carbon Steel",
            "grade": "not_reported",
            "microstructure": "Base Material",
            "phase": "Bainitic/Pearlitic",
            "processing": [
              "Cold worked"
            ],
            "tags": [
              "Low carbon"
            ],
            "notes": "Cold-rolled mild steel (0.05% C, 0.67% Si, 0.23% Mn, 0.01% P, 0.01% S); 0.8 mm sheet used for permeation.",
            "chemical_composition": {
              "notes": "C 0.05%, Si 0.67%, Mn 0.23%, P 0.01%, S 0.01%.",
              "basis": "wt_pct",
              "values": {
                "C": 0.05,
                "Si": 0.67,
                "Mn": 0.23,
                "P": 0.01,
                "S": 0.01
              }
            }
          },
          "conditions": {
            "measurement_method": "Electrochemical permeation",
            "temperature_C": 22,
            "specimen_thickness_mm": 0.8,
            "charging_control": "galvanostatic",
            "charging_current_density_mA_cm2": -10,
            "detection_potential_vs_SCE_V": 0.25,
            "notes": "Entry surface uncoated; exit surface plated with ~0.2 um Ni to suppress background.",
            "electrolyte": "0.1 M NaOH + 1 g/L Na2S*9H2O + 0.1 M NaOH"
          },
          "metadata": {
            "studied_effects": [
              "Coatings"
            ]
          }
        },
        {
          "entry_id": "chen_1993_mild_steel_ni_1um",
          "model": {
            "type": "single_point",
            "temperature_K": 295.0,
            "diffusivity_mm2_per_s": 5.6e-05
          },
          "temperature_validity_K": [
            295.0,
            295.0
          ],
          "reported_as": "effective",
          "material": {
            "class": "Carbon Steel",
            "grade": "not_reported",
            "microstructure": "Base Material",
            "phase": "Bainitic/Pearlitic",
            "processing": [
              "Cold worked"
            ],
            "tags": [
              "Low carbon"
            ],
            "notes": "Cold-rolled mild steel (0.05% C, 0.67% Si, 0.23% Mn, 0.01% P, 0.01% S); 0.8 mm sheet used for permeation.",
            "chemical_composition": {
              "notes": "C 0.05%, Si 0.67%, Mn 0.23%, P 0.01%, S 0.01%.",
              "basis": "wt_pct",
              "values": {
                "C": 0.05,
                "Si": 0.67,
                "Mn": 0.23,
                "P": 0.01,
                "S": 0.01
              }
            }
          },
          "conditions": {
            "measurement_method": "Electrochemical permeation",
            "temperature_C": 22,
            "specimen_thickness_mm": 0.8,
            "charging_control": "galvanostatic",
            "charging_current_density_mA_cm2": -10,
            "detection_potential_vs_SCE_V": 0.25,
            "notes": "Entry plating thickness about 1 um; exit face Ni plated ~0.2 um.",
            "electrolyte": "0.1 M NaOH + 1 g/L Na2S*9H2O + 0.1 M NaOH"
          },
          "metadata": {
            "studied_effects": [
              "Coatings"
            ]
          }
        },
        {
          "entry_id": "chen_1993_mild_steel_ni_7um",
          "model": {
            "type": "single_point",
            "temperature_K": 295.0,
            "diffusivity_mm2_per_s": 3.5e-05
          },
          "temperature_validity_K": [
            295.0,
            295.0
          ],
          "reported_as": "effective",
          "material": {
            "class": "Carbon Steel",
            "grade": "not_reported",
            "microstructure": "Base Material",
            "phase": "Bainitic/Pearlitic",
            "processing": [
              "Cold worked"
            ],
            "tags": [
              "Low carbon"
            ],
            "notes": "Cold-rolled mild steel (0.05% C, 0.67% Si, 0.23% Mn, 0.01% P, 0.01% S); 0.8 mm sheet used for permeation.",
            "chemical_composition": {
              "notes": "C 0.05%, Si 0.67%, Mn 0.23%, P 0.01%, S 0.01%.",
              "basis": "wt_pct",
              "values": {
                "C": 0.05,
                "Si": 0.67,
                "Mn": 0.23,
                "P": 0.01,
                "S": 0.01
              }
            }
          },
          "conditions": {
            "measurement_method": "Electrochemical permeation",
            "temperature_C": 22,
            "specimen_thickness_mm": 0.8,
            "charging_control": "galvanostatic",
            "charging_current_density_mA_cm2": -10,
            "detection_potential_vs_SCE_V": 0.25,
            "notes": "Entry plating thickness about 7 um; exit face Ni plated ~0.2 um.",
            "electrolyte": "0.1 M NaOH + 1 g/L Na2S*9H2O + 0.1 M NaOH"
          },
          "metadata": {
            "studied_effects": [
              "Coatings"
            ]
          }
        }
      ]
    },
    {
      "group_id": "chen_2000_x70_h2so4_galv",
      "source_id": "chen_2000_hydrogen_permeation_behavior_of",
      "label": "chen_2000_x70_h2so4_galv",
      "entry_ids": [
        "chen_2000_x70_h2so4_1mA",
        "chen_2000_x70_h2so4_0p1mA",
        "chen_2000_x70_h2so4_0p05mA"
      ],
      "temperature_range_K": [
        298.0,
        298.0
      ],
      "segments": [
        {
          "entry_id": "chen_2000_x70_h2so4_1mA",
          "model": {
            "type": "single_point",
            "temperature_K": 298.0,
            "diffusivity_mm2_per_s": 0.000215
          },
          "temperature_validity_K": [
            298.0,
            298.0
          ],
          "reported_as": "apparent",
          "material": {
            "class": "Pipeline Steel",
            "grade": "API X70",
            "microstructure": "Base Material",
            "phase": "not_reported",
            "processing": [
              "As received"
            ],
            "tags": [
              "Pipeline"
            ],
            "notes": "32 x 65 x 1.5 mm coupon machined from X70 line pipe | added from material.grade as info: API 5L X70 pipeline steel",
            "chemical_composition": {
              "notes": "C 0.05, Mn 1.78, P 0.009, S 0.002, Si 0.39, Cu 0.26, Ni 0.32, Cr 0.02, Mo 0.30, V 0.00, Co 0.08, Ti 0.02 (wt%).",
              "basis": "wt_pct",
              "values": {
                "C": 0.05,
                "Mn": 1.78,
                "P": 0.009,
                "S": 0.002,
                "Si": 0.39,
                "Cu": 0.26,
                "Ni": 0.32,
                "Cr": 0.02,
                "Mo": 0.3,
                "V": 0.0,
                "Co": 0.08,
                "Ti": 0.02
              }
            }
          },
          "conditions": {
            "measurement_method": "Electrochemical permeation",
            "temperature_C": 25,
            "specimen_thickness_mm": 1.5,
            "charging_control": "galvanostatic",
            "detection_potential_vs_SCE_V": 0.25,
            "charging_current_density_mA_cm2": -1.0,
            "notes": "Detection face not palladized; +0.25 V SCE hold.",
            "electrolyte": "0.1 N H2SO4 + 10 ppm As2O3 (cathodic poison) + 0.2 N NaOH"
          },
          "metadata": {
            "studied_effects": [
              "Surface State and Reactions"
            ]
          }
        },
        {
          "entry_id": "chen_2000_x70_h2so4_0p1mA",
          "model": {
            "type": "single_point",
            "temperature_K": 298.0,
            "diffusivity_mm2_per_s": 7.9e-05
          },
          "temperature_validity_K": [
            298.0,
            298.0
          ],
          "reported_as": "apparent",
          "material": {
            "class": "Pipeline Steel",
            "grade": "API X70",
            "microstructure": "Base Material",
            "phase": "not_reported",
            "processing": [
              "As received"
            ],
            "tags": [
              "Pipeline"
            ],
            "notes": "32 x 65 x 1.5 mm coupon machined from X70 line pipe | added from material.grade as info: API 5L X70 pipeline steel",
            "chemical_composition": {
              "notes": "C 0.05, Mn 1.78, P 0.009, S 0.002, Si 0.39, Cu 0.26, Ni 0.32, Cr 0.02, Mo 0.30, V 0.00, Co 0.08, Ti 0.02 (wt%).",
              "basis": "wt_pct",
              "values": {
                "C": 0.05,
                "Mn": 1.78,
                "P": 0.009,
                "S": 0.002,
                "Si": 0.39,
                "Cu": 0.26,
                "Ni": 0.32,
                "Cr": 0.02,
                "Mo": 0.3,
                "V": 0.0,
                "Co": 0.08,
                "Ti": 0.02
              }
            }
          },
          "conditions": {
            "measurement_method": "Electrochemical permeation",
            "temperature_C": 25,
            "specimen_thickness_mm": 1.5,
            "charging_control": "galvanostatic",
            "detection_potential_vs_SCE_V": 0.25,
            "charging_current_density_mA_cm2": -0.1,
            "notes": "Detection face not palladized; +0.25 V SCE hold.",
            "electrolyte": "0.1 N H2SO4 + 10 ppm As2O3 (cathodic poison) + 0.2 N NaOH"
          },
          "metadata": {
            "studied_effects": [
              "Surface State and Reactions"
            ]
          }
        },
        {
          "entry_id": "chen_2000_x70_h2so4_0p05mA",
          "model": {
            "type": "single_point",
            "temperature_K": 298.0,
            "diffusivity_mm2_per_s": 7.3e-05
          },
          "temperature_validity_K": [
            298.0,
            298.0
          ],
          "reported_as": "apparent",
          "material": {
            "class": "Pipeline Steel",
            "grade": "API X70",
            "microstructure": "Base Material",
            "phase": "not_reported",
            "processing": [
              "As received"
            ],
            "tags": [
              "Pipeline"
            ],
            "notes": "32 x 65 x 1.5 mm coupon machined from X70 line pipe | added from material.grade as info: API 5L X70 pipeline steel",
            "chemical_composition": {
              "notes": "C 0.05, Mn 1.78, P 0.009, S 0.002, Si 0.39, Cu 0.26, Ni 0.32, Cr 0.02, Mo 0.30, V 0.00, Co 0.08, Ti 0.02 (wt%).",
              "basis": "wt_pct",
              "values": {
                "C": 0.05,
                "Mn": 1.78,
                "P": 0.009,
                "S": 0.002,
                "Si": 0.39,
                "Cu": 0.26,
                "Ni": 0.32,
                "Cr": 0.02,
                "Mo": 0.3,
                "V": 0.0,
                "Co": 0.08,
                "Ti": 0.02
              }
            }
          },
          "conditions": {
            "measurement_method": "Electrochemical permeation",
            "temperature_C": 25,
            "specimen_thickness_mm": 1.5,
            "charging_control": "galvanostatic",
            "detection_potential_vs_SCE_V": 0.25,
            "charging_current_density_mA_cm2": -0.05,
            "notes": "Detection face not palladized; +0.25 V SCE hold.",
            "electrolyte": "0.1 N H2SO4 + 10 ppm As2O3 (cathodic poison) + 0.2 N NaOH"
          },
          "metadata": {
            "studied_effects": [
              "Surface State and Reactions"
            ]
          }
        }
      ]
    },
    {
      "group_id": "chen_2000_x70_ns4_galv",
      "source_id": "chen_2000_hydrogen_permeation_behavior_of",
      "label": "chen_2000_x70_ns4_galv",
      "entry_ids": [
        "chen_2000_x70_ns4_1mA",
        "chen_2000_x70_ns4_0p01mA",
        "chen_2000_x70_ns4_0p005mA"
      ],
      "temperature_range_K": [
        298.0,
        298.0
      ],
      "segments": [
        {
          "entry_id": "chen_2000_x70_ns4_1mA",
          "model": {
            "type": "single_point",
            "temperature_K": 298.0,
            "diffusivity_mm2_per_s": 5.2e-05
          },
          "temperature_validity_K": [
            298.0,
            298.0
          ],
          "reported_as": "apparent",
          "material": {
            "class": "Pipeline Steel",
            "grade": "API X70",
            "microstructure": "Base Material",
            "phase": "not_reported",
            "processing": [
              "As received"
            ],
            "tags": [
              "Pipeline"
            ],
            "notes": "32 x 65 x 1.5 mm coupon machined from X70 line pipe | added from material.grade as info: API 5L X70 pipeline steel",
            "chemical_composition": {
              "notes": "C 0.05, Mn 1.78, P 0.009, S 0.002, Si 0.39, Cu 0.26, Ni 0.32, Cr 0.02, Mo 0.30, V 0.00, Co 0.08, Ti 0.02 (wt%).",
              "basis": "wt_pct",
              "values": {
                "C": 0.05,
                "Mn": 1.78,
                "P": 0.009,
                "S": 0.002,
                "Si": 0.39,
                "Cu": 0.26,
                "Ni": 0.32,
                "Cr": 0.02,
                "Mo": 0.3,
                "V": 0.0,
                "Co": 0.08,
                "Ti": 0.02
              }
            }
          },
          "conditions": {
            "measurement_method": "Electrochemical permeation",
            "temperature_C": 25,
            "specimen_thickness_mm": 1.5,
            "charging_control": "galvanostatic",
            "detection_potential_vs_SCE_V": 0.25,
            "charging_current_density_mA_cm2": -1.0,
            "notes": "Solution equilibrated with 5% CO2 in N2.",
            "electrolyte": "NS4 near-neutral solution (0.122 g/L KCl, 0.483 g/L NaHCO3, 0.181 g/L CaCl2*2H2O, 0.131 g/L MgSO4*7H2O) purged with 5% CO2/N2 + 0.2 N NaOH"
          },
          "metadata": {
            "studied_effects": [
              "Surface State and Reactions"
            ]
          }
        },
        {
          "entry_id": "chen_2000_x70_ns4_0p01mA",
          "model": {
            "type": "single_point",
            "temperature_K": 298.0,
            "diffusivity_mm2_per_s": 5.3e-06
          },
          "temperature_validity_K": [
            298.0,
            298.0
          ],
          "reported_as": "apparent",
          "material": {
            "class": "Pipeline Steel",
            "grade": "API X70",
            "microstructure": "Base Material",
            "phase": "not_reported",
            "processing": [
              "As received"
            ],
            "tags": [
              "Pipeline"
            ],
            "notes": "32 x 65 x 1.5 mm coupon machined from X70 line pipe | added from material.grade as info: API 5L X70 pipeline steel",
            "chemical_composition": {
              "notes": "C 0.05, Mn 1.78, P 0.009, S 0.002, Si 0.39, Cu 0.26, Ni 0.32, Cr 0.02, Mo 0.30, V 0.00, Co 0.08, Ti 0.02 (wt%).",
              "basis": "wt_pct",
              "values": {
                "C": 0.05,
                "Mn": 1.78,
                "P": 0.009,
                "S": 0.002,
                "Si": 0.39,
                "Cu": 0.26,
                "Ni": 0.32,
                "Cr": 0.02,
                "Mo": 0.3,
                "V": 0.0,
                "Co": 0.08,
                "Ti": 0.02
              }
            }
          },
          "conditions": {
            "measurement_method": "Electrochemical permeation",
            "temperature_C": 25,
            "specimen_thickness_mm": 1.5,
            "charging_control": "galvanostatic",
            "detection_potential_vs_SCE_V": 0.25,
            "charging_current_density_mA_cm2": -0.01,
            "notes": "Solution equilibrated with 5% CO2 in N2.",
            "electrolyte": "NS4 near-neutral solution (0.122 g/L KCl, 0.483 g/L NaHCO3, 0.181 g/L CaCl2*2H2O, 0.131 g/L MgSO4*7H2O) purged with 5% CO2/N2 + 0.2 N NaOH"
          },
          "metadata": {
            "studied_effects": [
              "Surface State and Reactions"
            ]
          }
        },
        {
          "entry_id": "chen_2000_x70_ns4_0p005mA",
          "model": {
            "type": "single_point",
            "temperature_K": 298.0,
            "diffusivity_mm2_per_s": 1e-05
          },
          "temperature_validity_K": [
            298.0,
            298.0
          ],
          "reported_as": "apparent",
          "material": {
            "class": "Pipeline Steel",
            "grade": "API X70",
