Repository: DenisCzeskleba/czeskleba.github.io

# czeskleba.github.io
Website build for czeskleba.com!

File: data/hdd-groups.json (part 9 of 98)
{
            "notes": "Fe melt with 5 at.% chromium. | added from material.grade as info: Liquid Fe-5 at.% Cr",
            "chemical_composition": {
              "notes": "Fe-5 at.% Cr (balance Fe); total listed impurities=0.010 to 0.016 pct."
            }
          },
          "conditions": {
            "measurement_method": "Gas permeation",
            "state": "liquid"
          },
          "metadata": {
            "studied_effects": [
              "Liquidus"
            ]
          }
        },
        {
          "entry_id": "depuydt_1972_liquid_fe_5at_co",
          "model": {
            "type": "arrhenius",
            "D0_mm2_per_s": 0.476,
            "Q_J_per_mol": 18348.8
          },
          "temperature_validity_K": [
            1848.15,
            1923.15
          ],
          "reported_as": "not_reported",
          "material": {
            "class": "Low Alloy Steel",
            "grade": "not_reported",
            "microstructure": "Base Material",
            "phase": "Other",
            "processing": [
              "not_reported"
            ],
            "tags": [
              "not_reported"
            ],
            "notes": "Fe melt with 5 at.% cobalt. | added from material.grade as info: Liquid Fe-5 at.% Co",
            "chemical_composition": {
              "notes": "Fe-5 at.% Co (balance Fe); total listed impurities=0.010 to 0.016 pct."
            }
          },
          "conditions": {
            "measurement_method": "Gas permeation",
            "state": "liquid"
          },
          "metadata": {
            "studied_effects": [
              "Liquidus"
            ]
          }
        },
        {
          "entry_id": "depuydt_1972_liquid_fe_5at_ni",
          "model": {
            "type": "arrhenius",
            "D0_mm2_per_s": 0.466,
            "Q_J_per_mol": 18858.8
          },
          "temperature_validity_K": [
            1848.15,
            1923.15
          ],
          "reported_as": "not_reported",
          "material": {
            "class": "Iron-Nickel Alloy",
            "grade": "not_reported",
            "microstructure": "Base Material",
            "phase": "Other",
            "processing": [
              "not_reported"
            ],
            "tags": [
              "not_reported"
            ],
            "notes": "Fe melt with 5 at.% nickel. | added from material.grade as info: Liquid Fe-5 at.% Ni",
            "chemical_composition": {
              "notes": "Fe-5 at.% Ni (balance Fe); total listed impurities=0.010 to 0.016 pct."
            }
          },
          "conditions": {
            "measurement_method": "Gas permeation",
            "state": "liquid"
          },
          "metadata": {
            "studied_effects": [
              "Liquidus"
            ]
          }
        },
        {
          "entry_id": "depuydt_1972_liquid_fe_5at_cu",
          "model": {
            "type": "arrhenius",
            "D0_mm2_per_s": 0.322,
            "Q_J_per_mol": 12636.1
          },
          "temperature_validity_K": [
            1848.15,
            1923.15
          ],
          "reported_as": "not_reported",
          "material": {
            "class": "Low Alloy Steel",
            "grade": "not_reported",
            "microstructure": "Base Material",
            "phase": "Other",
            "processing": [
              "not_reported"
            ],
            "tags": [
              "not_reported"
            ],
            "notes": "Fe melt with 5 at.% copper. | added from material.grade as info: Liquid Fe-5 at.% Cu",
            "chemical_composition": {
              "notes": "Fe-5 at.% Cu (balance Fe); total listed impurities=0.010 to 0.016 pct."
            }
          },
          "conditions": {
            "measurement_method": "Gas permeation",
            "state": "liquid"
          },
          "metadata": {
            "studied_effects": [
              "Liquidus"
            ]
          }
        },
        {
          "entry_id": "depuydt_1972_liquid_fe_5at_nb",
          "model": {
            "type": "arrhenius",
            "D0_mm2_per_s": 0.2,
            "Q_J_per_mol": 12048.0
          },
          "temperature_validity_K": [
            1848.15,
            1923.15
          ],
          "reported_as": "not_reported",
          "material": {
            "class": "Low Alloy Steel",
            "grade": "not_reported",
            "microstructure": "Base Material",
            "phase": "Other",
            "processing": [
              "not_reported"
            ],
            "tags": [
              "not_reported"
            ],
            "notes": "Fe melt with 5 at.% niobium. | added from material.grade as info: Liquid Fe-5 at.% Nb",
            "chemical_composition": {
              "notes": "Fe-5 at.% Nb (balance Fe); total listed impurities=0.010 to 0.016 pct."
            }
          },
          "conditions": {
            "measurement_method": "Gas permeation",
            "state": "liquid"
          },
          "metadata": {
            "studied_effects": [
              "Liquidus"
            ]
          }
        },
        {
          "entry_id": "depuydt_1972_liquid_fe_5at_mo",
          "model": {
            "type": "arrhenius",
            "D0_mm2_per_s": 0.255,
            "Q_J_per_mol": 11733.7
          },
          "temperature_validity_K": [
            1848.15,
            1923.15
          ],
          "reported_as": "not_reported",
          "material": {
            "class": "Low Alloy Steel",
            "grade": "not_reported",
            "microstructure": "Base Material",
            "phase": "Other",
            "processing": [
              "not_reported"
            ],
            "tags": [
              "not_reported"
            ],
            "notes": "Fe melt with 5 at.% molybdenum. | added from material.grade as info: Liquid Fe-5 at.% Mo",
            "chemical_composition": {
              "notes": "Fe-5 at.% Mo (balance Fe); total listed impurities=0.010 to 0.016 pct."
            }
          },
          "conditions": {
            "measurement_method": "Gas permeation",
            "state": "liquid"
          },
          "metadata": {
            "studied_effects": [
              "Liquidus"
            ]
          }
        },
        {
          "entry_id": "depuydt_1972_liquid_fe_5at_w",
          "model": {
            "type": "arrhenius",
            "D0_mm2_per_s": 0.293,
            "Q_J_per_mol": 14463.0
          },
          "temperature_validity_K": [
            1848.15,
            1923.15
          ],
          "reported_as": "not_reported",
          "material": {
            "class": "Low Alloy Steel",
            "grade": "not_reported",
            "microstructure": "Base Material",
            "phase": "Other",
            "processing": [
              "not_reported"
            ],
            "tags": [
              "not_reported"
            ],
            "notes": "Fe melt with 5 at.% tungsten. | added from material.grade as info: Liquid Fe-5 at.% W",
            "chemical_composition": {
              "notes": "Fe-5 at.% W (balance Fe); total listed impurities=0.010 to 0.016 pct."
            }
          },
          "conditions": {
            "measurement_method": "Gas permeation",
            "state": "liquid"
          },
          "metadata": {
            "studied_effects": [
              "Liquidus"
            ]
          }
        }
      ]
    },
    {
      "group_id": "dong_2009_x100_room_temperature",
      "source_id": "dong_2009_effects_of_hydrogen_charging_on",
      "label": "dong_2009_x100_room_temperature",
      "entry_ids": [
        "dong_2009_x100_room_temperature"
      ],
      "temperature_range_K": [
        298.15,
        298.15
      ],
      "segments": [
        {
          "entry_id": "dong_2009_x100_room_temperature",
          "model": {
            "type": "single_point",
            "temperature_K": 298.15,
            "diffusivity_mm2_per_s": 1.04e-06
          },
          "temperature_validity_K": [
            298.15,
            298.15
          ],
          "reported_as": "effective",
          "material": {
            "class": "Pipeline Steel",
            "grade": "API X100",
            "microstructure": "Base Material",
            "phase": "Multiphase",
            "processing": [
              "not_reported"
            ],
            "tags": [
              "Pipeline"
            ],
            "notes": "product_form: plate; microstructure predominantly bainite and ferrite (Fig. 1).",
            "chemical_composition": {
              "notes": "C=0.064, Si=0.13, Mn=1.56, Cu=0.38, Al=0.030, Nb=0.089, Ti=0.011, Ni=0.54, Mo=0.28, S=0.0024, P=0.024, Fe=balance",
              "basis": "wt_pct",
              "values": {
                "C": 0.064,
                "Si": 0.13,
                "Mn": 1.56,
                "Cu": 0.38,
                "Al": 0.03,
                "Nb": 0.089,
                "Ti": 0.011,
                "Ni": 0.54,
                "Mo": 0.28,
                "S": 0.0024,
                "P": 0.024
              }
            }
          },
          "conditions": {
            "measurement_method": "Electrochemical permeation",
            "notes": "Devanathan?Stachurski cell, specimen thickness 0.0542 cm; diffusivity calculated from time-lag (Eq. 5).",
            "electrolyte": "charging_electrolyte=0.05 M H2SO4 + 250 mg/L As2O3",
            "charging_current_density_mA_cm2": 50.0
          },
          "metadata": {
            "studied_effects": [
              "Grain Boundaries and Particle-Matrix Interfaces"
            ]
          }
        }
      ]
    },
    {
      "group_id": "dong_2010_x80_room_temperature",
      "source_id": "dong_2010_hydrogen_induced_cracking_of",
      "label": "dong_2010_x80_room_temperature",
      "entry_ids": [
        "dong_2010_x80_permeation_room_temp"
      ],
      "temperature_range_K": [
        298.15,
        298.15
      ],
      "segments": [
        {
          "entry_id": "dong_2010_x80_permeation_room_temp",
          "model": {
            "type": "single_point",
            "temperature_K": 298.15,
            "diffusivity_mm2_per_s": 5.32e-07
          },
          "temperature_validity_K": [
            298.15,
            298.15
          ],
          "reported_as": "effective",
          "material": {
            "class": "Pipeline Steel",
            "grade": "API X80",
            "microstructure": "Base Material",
            "phase": "Multiphase",
            "processing": [
              "not_reported"
            ],
            "tags": [
              "Pipeline",
              "High strength"
            ],
            "notes": "As-received X80 pipeline steel plate; microstructure predominantly bainite with some ferrite (Fig. 1).",
            "chemical_composition": {
              "notes": "C=0.089, Si=0.16, Mn=1.63, S=0.0025, P=0.011, Cu=0.12, Nb=0.058, Ti=0.017, Mo=0.43, Fe=balance",
              "basis": "wt_pct",
              "values": {
                "C": 0.089,
                "Si": 0.16,
                "Mn": 1.63,
                "S": 0.0025,
                "P": 0.011,
                "Cu": 0.12,
                "Nb": 0.058,
                "Ti": 0.017,
                "Mo": 0.43
              }
            }
          },
          "conditions": {
            "measurement_method": "Electrochemical permeation",
            "notes": "Devanathan double-cell, as-received plate polished to mirror finish; permeation curve parameters I = 12.5 uA, t_lag = 97560 s, specimen thickness 0.056 cm.",
            "electrolyte": "charging_electrolyte=0.5 M H2SO4 + 250 mg/L As2O3",
            "charging_current_density_mA_cm2": 10.0
          },
          "metadata": {
            "studied_effects": [
              "Grain Boundaries and Particle-Matrix Interfaces"
            ]
          }
        }
      ]
    },
    {
      "group_id": "eichinger_2023_as_cast",
      "source_id": "eichinger_2023_on_the_change_in",
      "label": "eichinger_2023_as_cast",
      "entry_ids": [
        "eichinger_2023_as_cast_cycle1_dapp",
        "eichinger_2023_as_cast_cycle2_dapp"
      ],
      "temperature_range_K": [
        298.15,
        298.15
      ],
      "segments": [
        {
          "entry_id": "eichinger_2023_as_cast_cycle1_dapp",
          "model": {
            "type": "single_point",
            "temperature_K": 298.15,
            "diffusivity_mm2_per_s": 0.00023
          },
          "temperature_validity_K": [
            298.15,
            298.15
          ],
          "reported_as": "effective",
          "material": {
            "class": "Pearlitic Steel",
            "grade": "not_reported",
            "microstructure": "Base Material",
            "phase": "Bainitic/Pearlitic",
            "processing": [
              "not_reported"
            ],
            "tags": [
              "Pearlitic"
            ],
            "notes": "0.79 wt% C pearlitic rail steel sampled at 75% bloom height prior to rolling.",
            "chemical_composition": {
              "notes": "C=0.79, Si=0.30, Mn=1.06, P=0.016, S=0.014, Cr=0.051, Ti=0.0005",
              "basis": "wt_pct",
              "values": {
                "C": 0.79,
                "Si": 0.3,
                "Mn": 1.06,
                "P": 0.016,
                "S": 0.014,
                "Cr": 0.051,
                "Ti": 0.0005
              }
            }
          },
          "conditions": {
            "measurement_method": "Electrochemical permeation",
            "specimen_thickness_mm": 1.0,
            "surface_treatment": "100 nm Pd sputter on exit face",
            "charging_control": "galvanostatic",
            "charging_current_density_mA_cm2": 1.0,
            "detection_potential_vs_SCE_V": 0.3,
            "temperature_C": 25,
            "notes": "First charging cycle; Deff computed via standardized time-lag method (Eq. 1).",
            "electrolyte": "3.5 wt% NaCl + 1 g/L thiourea, Ar purged + 0.1 M NaOH, Ar purged"
          },
          "metadata": {
            "charging_cycle": 1,
            "studied_effects": [
              "Lattice Imperfections"
            ]
          }
        },
        {
          "entry_id": "eichinger_2023_as_cast_cycle2_dapp",
          "model": {
            "type": "single_point",
            "temperature_K": 298.15,
            "diffusivity_mm2_per_s": 0.00043
          },
          "temperature_validity_K": [
            298.15,
            298.15
          ],
          "reported_as": "effective",
          "material": {
            "class": "Pearlitic Steel",
            "grade": "not_reported",
            "microstructure": "Base Material",
            "phase": "Bainitic/Pearlitic",
            "processing": [
              "not_reported"
            ],
            "tags": [
              "Pearlitic"
            ],
            "notes": "Same bloom sample after initial trap filling; second charging cycle.",
            "chemical_composition": {
              "notes": "C=0.79, Si=0.30, Mn=1.06, P=0.016, S=0.014, Cr=0.051, Ti=0.0005",
              "basis": "wt_pct",
              "values": {
                "C": 0.79,
                "Si": 0.3,
                "Mn": 1.06,
                "P": 0.016,
                "S": 0.014,
                "Cr": 0.051,
                "Ti": 0.0005
              }
            }
          },
          "conditions": {
            "measurement_method": "Electrochemical permeation",
            "specimen_thickness_mm": 1.0,
            "surface_treatment": "100 nm Pd sputter on exit face",
            "charging_control": "galvanostatic",
            "charging_current_density_mA_cm2": 1.0,
            "detection_potential_vs_SCE_V": 0.3,
            "temperature_C": 25,
            "notes": "Repeated cycle after initial irreversible trap filling.",
            "electrolyte": "3.5 wt% NaCl + 1 g/L thiourea, Ar purged + 0.1 M NaOH, Ar purged"
          },
          "metadata": {
            "charging_cycle": 2,
            "studied_effects": [
              "Lattice Imperfections"
            ]
          }
        }
      ]
    },
    {
      "group_id": "eichinger_2023_head_hardened",
      "source_id": "eichinger_2023_on_the_change_in",
      "label": "eichinger_2023_head_hardened",
      "entry_ids": [
        "eichinger_2023_head_hardened_cycle1_dapp",
        "eichinger_2023_head_hardened_cycle2_dapp"
      ],
      "temperature_range_K": [
        298.15,
        298.15
      ],
      "segments": [
        {
          "entry_id": "eichinger_2023_head_hardened_cycle1_dapp",
          "model": {
            "type": "single_point",
            "temperature_K": 298.15,
            "diffusivity_mm2_per_s": 5.8e-05
          },
          "temperature_validity_K": [
            298.15,
            298.15
          ],
          "reported_as": "effective",
          "material": {
            "class": "Pearlitic Steel",
            "grade": "not_reported",
            "microstructure": "Base Material",
            "phase": "Bainitic/Pearlitic",
            "processing": [
              "not_reported"
            ],
            "tags": [
              "Pearlitic"
            ],
            "notes": "Rail head after heat treatment to refine pearlite (dislocation density 9.3\u00d710^14 m^-2).",
            "chemical_composition": {
              "notes": "C=0.79, Si=0.30, Mn=1.06, P=0.016, S=0.014, Cr=0.051, Ti=0.0005",
              "basis": "wt_pct",
              "values": {
                "C": 0.79,
                "Si": 0.3,
                "Mn": 1.06,
                "P": 0.016,
                "S": 0.014,
                "Cr": 0.051,
                "Ti": 0.0005
              }
            }
          },
          "conditions": {
            "measurement_method": "Electrochemical permeation",
            "specimen_thickness_mm": 1.0,
            "surface_treatment": "100 nm Pd sputter on exit face",
            "charging_control": "galvanostatic",
            "charging_current_density_mA_cm2": 1.0,
            "detection_potential_vs_SCE_V": 0.3,
            "temperature_C": 25,
            "electrolyte": "3.5 wt% NaCl + 1 g/L thiourea, Ar purged + 0.1 M NaOH, Ar purged"
          },
          "metadata": {
            "charging_cycle": 1,
            "studied_effects": [
              "Lattice Imperfections"
            ]
          }
        },
        {
          "entry_id": "eichinger_2023_head_hardened_cycle2_dapp",
          "model": {
            "type": "single_point",
            "temperature_K": 298.15,
            "diffusivity_mm2_per_s": 5.8e-05
          },
          "temperature_validity_K": [
            298.15,
            298.15
          ],
          "reported_as": "effective",
          "material": {
            "class": "Pearlitic Steel",
            "grade": "not_reported",
            "microstructure": "Base Material",
            "phase": "Bainitic/Pearlitic",
            "processing": [
              "not_reported"
            ],
            "tags": [
              "Pearlitic"
            ],
            "notes": "Repeated permeation on the head-hardened rail.",
            "chemical_composition": {
              "notes": "C=0.79, Si=0.30, Mn=1.06, P=0.016, S=0.014, Cr=0.051, Ti=0.0005",
              "basis": "wt_pct",
              "values": {
                "C": 0.79,
                "Si": 0.3,
                "Mn": 1.06,
                "P": 0.016,
                "S": 0.014,
                "Cr": 0.051,
                "Ti": 0.0005
              }
            }
          },
          "conditions": {
            "measurement_method": "Electrochemical permeation",
            "specimen_thickness_mm": 1.0,
            "surface_treatment": "100 nm Pd sputter on exit face",
            "charging_control": "galvanostatic",
            "charging_current_density_mA_cm2": 1.0,
            "detection_potential_vs_SCE_V": 0.3,
            "temperature_C": 25,
            "electrolyte": "3.5 wt% NaCl + 1 g/L thiourea, Ar purged + 0.1 M NaOH, Ar purged"
          },
          "metadata": {
            "charging_cycle": 2,
            "studied_effects": [
              "Lattice Imperfections"
            ]
          }
        }
      ]
    },
    {
      "group_id": "eichinger_2023_hot_rolled",
      "source_id": "eichinger_2023_on_the_change_in",
      "label": "eichinger_2023_hot_rolled",
      "entry_ids": [
        "eichinger_2023_hot_rolled_cycle1_dapp",
        "eichinger_2023_hot_rolled_cycle2_dapp"
      ],
      "temperature_range_K": [
        298.15,
        298.15
      ],
      "segments": [
        {
          "entry_id": "eichinger_2023_hot_rolled_cycle1_dapp",
          "model": {
            "type": "single_point",
            "temperature_K": 298.15,
            "diffusivity_mm2_per_s": 0.00023
          },
          "temperature_validity_K": [
            298.15,
            298.15
          ],
          "reported_as": "effective",
          "material": {
            "class": "Pearlitic Steel",
            "grade": "not_reported",
            "microstructure": "Base Material",
            "phase": "Bainitic/Pearlitic",
            "processing": [
              "not_reported"
            ],
            "tags": [
              "Pearlitic"
            ],
            "notes": "Rail steel after rolling and air cooling.",
            "chemical_composition": {
              "notes": "C=0.79, Si=0.30, Mn=1.06, P=0.016, S=0.014, Cr=0.051, Ti=0.0005",
              "basis": "wt_pct",
              "values": {
                "C": 0.79,
                "Si": 0.3,
                "Mn": 1.06,
                "P": 0.016,
                "S": 0.014,
                "Cr": 0.051,
                "Ti": 0.0005
              }
            }
          },
          "conditions": {
            "measurement_method": "Electrochemical permeation",
            "specimen_thickness_mm": 1.0,
            "surface_treatment": "100 nm Pd sputter on exit face",
            "charging_control": "galvanostatic",
            "charging_current_density_mA_cm2": 1.0,
            "detection_potential_vs_SCE_V": 0.3,
            "temperature_C": 25,
            "electrolyte": "3.5 wt% NaCl + 1 g/L thiourea, Ar purged + 0.1 M NaOH, Ar purged"
          },
          "metadata": {
            "charging_cycle": 1,
            "studied_effects": [
              "Lattice Imperfections"
            ]
          }
        },
        {
          "entry_id": "eichinger_2023_hot_rolled_cycle2_dapp",
          "model": {
            "type": "single_point",
            "temperature_K": 298.15,
            "diffusivity_mm2_per_s": 0.0003
          },
          "temperature_validity_K": [
            298.15,
            298.15
          ],
          "reported_as": "effective",
          "material": {
            "class": "Pearlitic Steel",
            "grade": "not_reported",
            "microstructure": "Base Material",
            "phase": "Bainitic/Pearlitic",
            "processing": [
              "not_reported"
            ],
            "tags": [
              "Pearlitic"
            ],
            "notes": "Second permeation cycle on the rolled rail head.",
            "chemical_composition": {
              "notes": "C=0.79, Si=0.30, Mn=1.06, P=0.016, S=0.014, Cr=0.051, Ti=0.0005",
              "basis": "wt_pct",
              "values": {
                "C": 0.79,
                "Si": 0.3,
                "Mn": 1.06,
                "P": 0.016,
                "S": 0.014,
                "Cr": 0.051,
                "Ti": 0.0005
              }
            }
          },
          "conditions": {
            "measurement_method": "Electrochemical permeation",
            "specimen_thickness_mm": 1.0,
            "surface_treatment": "100 nm Pd sputter on exit face",
            "charging_control": "galvanostatic",
            "charging_current_density_mA_cm2": 1.0,
            "detection_potential_vs_SCE_V": 0.3,
            "temperature_C": 25,
            "electrolyte": "3.5 wt% NaCl + 1 g/L thiourea, Ar purged + 0.1 M NaOH, Ar purged"
          },
          "metadata": {
            "charging_cycle": 2,
            "studied_effects": [
              "Lattice Imperfections"
            ]
          }
        }
      ]
    },
    {
      "group_id": "ekinja_2024_tempering_routes",
      "source_id": "ekinja_2024_influence_of_mo_carbides",
      "label": "ekinja_2024_tempering_routes",
      "entry_ids": [
        "ekinja_2024_sqt_dapp",
        "ekinja_2024_dqt_dapp"
      ],
      "temperature_range_K": [
        298.15,
        298.15
      ],
      "segments": [
        {
          "entry_id": "ekinja_2024_sqt_dapp",
          "model": {
            "type": "single_point",
            "temperature_K": 298.15,
            "diffusivity_mm2_per_s": 1.72e-05
          },
          "temperature_validity_K": [
            298.15,
            298.15
          ],
          "reported_as": "effective",
          "material": {
            "class": "Martensitic or AHSS",
            "grade": "not_reported",
            "microstructure": "Base Material",
            "phase": "Martensitic",
            "processing": [
              "Q&T"
            ],
            "tags": [
              "Martensitic",
              "Cr-Mo"
            ],
            "notes": "0.20C-1Cr-1Mo steel (Table 1) quenched and tempered once (SQT).",
            "chemical_composition": {
              "notes": "C=0.20, Si=<0.10, Mn=0.85, Cr=1.00, Mo=1.00, S=<0.008, P=<0.010, Ni=0.15, Fe=Bal.",
              "basis": "wt_pct",
              "values": {
                "C": 0.2,
                "Mn": 0.85,
                "Cr": 1.0,
                "Mo": 1.0,
                "Ni": 0.15
              },
              "ranges": {
                "Si": [
                  0.0,
                  0.1
                ],
                "S": [
                  0.0,
                  0.008
                ],
                "P": [
                  0.0,
                  0.01
                ]
              }
            }
          },
          "conditions": {
            "measurement_method": "Electrochemical permeation",
            "specimen_thickness_mm": 1.0,
            "surface_treatment": "palladium thin film on exit face",
            "charging_control": "galvanostatic",
            "charging_current_density_mA_cm2": 1.0,
            "detection_potential_vs_SCE_V": 0.3,
            "temperature_C": 25,
            "notes": "Effective diffusion coefficient from time-lag method, Eq. (3).",
            "electrolyte": "3.5 wt% NaCl + 1 g/L thiourea + 0.1 M NaOH"
          },
          "metadata": {
            "studied_effects": [
              "Alloying Elements"
            ]
          }
        },
        {
          "entry_id": "ekinja_2024_dqt_dapp",
          "model": {
            "type": "single_point",
            "temperature_K": 298.15,
            "diffusivity_mm2_per_s": 4.12e-05
          },
          "temperature_validity_K": [
            298.15,
            298.15
          ],
          "reported_as": "effective",
          "material": {
            "class": "Martensitic or AHSS",
            "grade": "not_reported",
            "microstructure": "Base Material",
            "phase": "Martensitic",
            "processing": [
              "Q&T"
            ],
            "tags": [
              "Martensitic",
              "Cr-Mo"
            ],
            "notes": "Same chemistry as SQT but subjected to a two-stage tempering treatment (DQT) promoting Mo2C precipitation.",
            "chemical_composition": {
              "notes": "C=0.20, Si=<0.10, Mn=0.85, Cr=1.00, Mo=1.00, S=<0.008, P=<0.010, Ni=0.15, Fe=Bal.",
              "basis": "wt_pct",
              "values": {
                "C": 0.2,
                "Mn": 0.85,
                "Cr": 1.0,
                "Mo": 1.0,
                "Ni": 0.15
              },
              "ranges": {
                "Si": [
                  0.0,
                  0.1
                ],
                "S": [
                  0.0,
                  0.008
                ],
                "P": [
                  0.0,
                  0.01
                ]
              }
            }
          },
          "conditions": {
            "measurement_method": "Electrochemical permeation",
            "specimen_thickness_mm": 1.0,
            "surface_treatment": "palladium thin film on exit face",
            "charging_control": "galvanostatic",
            "charging_current_density_mA_cm2": 1.0,
            "detection_potential_vs_SCE_V": 0.3,
            "temperature_C": 25,
            "notes": "Same permeation protocol as the SQT state.",
            "electrolyte": "3.5 wt% NaCl + 1 g/L thiourea + 0.1 M NaOH"
          },
          "metadata": {
            "studied_effects": [
              "Alloying Elements"
            ]
          }
        }
      ]
    },
    {
      "group_id": "enzinger_2005_fig3_s890_dapp",
      "source_id": "enzinger_2005_properties_of_high_strength",
      "label": "enzinger_2005_fig3_s890_dapp",
      "entry_ids": [
        "enzinger_2005_s890_weld_metal_dapp_rt",
        "enzinger_2005_s890_haz_dapp_rt",
        "enzinger_2005_s890_base_material_dapp_rt"
      ],
      "temperature_range_K": [
        298.15,
        298.15
      ],
      "segments": [
        {
          "entry_id": "enzinger_2005_s890_weld_metal_dapp_rt",
          "model": {
            "type": "single_point",
            "temperature_K": 298.15,
            "diffusivity_mm2_per_s": 2.794351222347202e-05
          },
          "temperature_validity_K": [
            298.15,
            298.15
          ],
          "reported_as": "apparent",
          "material": {
            "class": "Structural Steel",
            "grade": "S890",
            "microstructure": "Weld Metal",
            "phase": "Martensitic",
            "processing": [
              "As welded"
            ],
            "tags": [
              "Welded"
            ],
            "notes": "S890 weldment specimens (BM/HAZ/WM) from thick-walled welds. Permeation experiments at free corrosion in formation water.",
            "chemical_composition": {
              "notes": "not_reported"
            }
          },
          "conditions": {
            "measurement_method": "Electrochemical permeation",
            "temperature_C": 25,
            "notes": "Fig. 3 scatterband values digitized (room temperature)."
          },
          "metadata": {
            "studied_effects": [
              "Surface Effects"
            ]
          }
        },
        {
          "entry_id": "enzinger_2005_s890_haz_dapp_rt",
          "model": {
            "type": "single_point",
            "temperature_K": 298.15,
            "diffusivity_mm2_per_s": 1.7200346272245406e-05
          },
          "temperature_validity_K": [
            298.15,
            298.15
          ],
          "reported_as": "apparent",
          "material": {
            "class": "Structural Steel",
            "grade": "S890",
            "microstructure": "HAZ",
            "phase": "Martensitic",
            "processing": [
              "As welded"
            ],
            "tags": [
              "Welded"
            ],
            "notes": "S890 weldment specimens (BM/HAZ/WM) from thick-walled welds. Permeation experiments at free corrosion in formation water.",
            "chemical_composition": {
              "notes": "not_reported"
            }
          },
          "conditions": {
            "measurement_method": "Electrochemical permeation",
            "temperature_C": 25,
            "notes": "Fig. 3 scatterband values digitized (room temperature)."
          },
          "metadata": {
            "studied_effects": [
              "HAZ-Specific effects"
            ]
          }
        },
        {
          "entry_id": "enzinger_2005_s890_base_material_dapp_rt",
          "model": {
            "type": "single_point",
            "temperature_K": 298.15,
            "diffusivity_mm2_per_s": 6.579332246575696e-06
          },
          "temperature_validity_K": [
            298.15,
            298.15
          ],
          "reported_as": "apparent",
          "material": {
            "class": "Structural Steel",
            "grade": "S890",
            "microstructure": "Base Material",
            "phase": "Martensitic",
            "processing": [
              "As welded"
            ],
            "tags": [
              "not_reported"
            ],
            "notes": "S890 weldment specimens (BM/HAZ/WM) from thick-walled welds. Permeation experiments at free corrosion in formation water.",
            "chemical_composition": {
              "notes": "not_reported"
            }
          },
          "conditions": {
            "measurement_method": "Electrochemical permeation",
            "temperature_C": 25,
            "notes": "Fig. 3 scatterband values digitized (room temperature)."
          },
          "metadata": {
            "studied_effects": [
              "Surface Effects"
            ]
          }
        }
      ]
    },
    {
      "group_id": "fallahmohammadi_2013_room_temp_lattice",
      "source_id": "fallahmohammadi_2013_measurement_of_lattice_and",
      "label": "fallahmohammadi_2013_room_temp_lattice",
      "entry_ids": [
        "fallahmohammadi_2013_x65_lattice_rt",
        "fallahmohammadi_2013_f22_lattice_rt"
      ],
      "temperature_range_K": [
        293.15,
        293.15
      ],
      "segments": [
        {
          "entry_id": "fallahmohammadi_2013_x65_lattice_rt",
          "model": {
            "type": "single_point",
            "temperature_K": 293.15,
            "diffusivity_mm2_per_s": 1.7500000000000002e-05
          },
          "temperature_validity_K": [
            293.15,
            293.15
          ],
          "reported_as": "lattice",
          "material": {
            "class": "Pipeline Steel",
            "grade": "API X65",
            "microstructure": "Base Material",
            "phase": "Ferritic",
            "processing": [
              "Q&T"
            ],
            "tags": [
              "Pipeline",
              "Microalloyed"
            ],
            "notes": "Heavy wall quenched and tempered seamless line-pipe; microstructure equiaxed and acicular ferrite with finely dispersed carbides. Hardness ~210 HV (mean; std 12.1 HV).",
            "chemical_composition": {
              "notes": "Table 1 (wt%): C 0.11, Si 0.28, Mn 1.18, S 0.007, P 0.017, Cr 0.17, Mo 0.15, Ni 0.42, Nb 0.023, V <0.06, Ti <0.01, Al 0.03.",
              "basis": "wt_pct",
              "values": {
                "C": 0.11,
                "Si": 0.28,
                "Mn": 1.18,
                "S": 0.007,
                "P": 0.017,
                "Cr": 0.17,
                "Mo": 0.15,
                "Ni": 0.42,
                "Nb": 0.023,
                "Al": 0.03
              },
              "ranges": {
                "V": [
                  0.0,
                  0.06
                ],
                "Ti": [
                  0.0,
                  0.01
                ]
              }
            }
          },
          "conditions": {
            "measurement_method": "Electrochemical permeation",
            "temperature_C": 20,
            "charging_control": "galvanostatic",
            "specimen_thickness_mm": 1.0,
            "notes": "Modified Devanathan-Stachurski cell (ISO 17081). Samples mechanically cut and finished with SiC 1200; deoxygenated N2 flowing at 20 C. L = 1.00 ? 0.40 mm. Pd coating applied via immersion at 65 ? 5 C for 1 h + polarization at +0.2 V at room temperature for 1 h. | anodic_potential_V_vs_SHE: 0.1",
            "electrolyte": "0.2 M NaCH3COO + 0.4 M CH3COOH (acetic solution) + 0.2 M NaOH",
            "charging_current_density_mA_cm2": -0.5
          },
          "metadata": {
            "studied_effects": [
              "Inner Effects (Trapping)"
            ]
          }
        },
        {
          "entry_id": "fallahmohammadi_2013_f22_lattice_rt",
          "model": {
            "type": "single_point",
            "temperature_K": 293.15,
            "diffusivity_mm2_per_s": 1.7500000000000002e-05
          },
          "temperature_validity_K": [
            293.15,
            293.15
          ],
          "reported_as": "lattice",
          "material": {
            "class": "Low Alloy Steel",
            "grade": "2.25Cr-1Mo steel",
            "microstructure": "Base Material",
            "phase": "Martensitic",
            "processing": [
              "Q&T"
            ],
            "tags": [
              "Cr-Mo"
            ],
            "notes": "Quenched and tempered steel; microstructure typical tempered lath martensite with elongated ferrite grains and finely dispersed carbides. Hardness ~188?192 HV through thickness.",
            "chemical_composition": {
              "notes": "Table 1 (wt%): C 0.14, Si 0.11, Mn 0.43, S 0.001, P 0.003, Cr 2.25, Mo 1.04, Ni 0.08, Nb 0.023, V <0.01, Ti <0.01, Al 0.04.",
              "basis": "wt_pct",
              "values": {
                "C": 0.14,
                "Si": 0.11,
                "Mn": 0.43,
                "S": 0.001,
                "P": 0.003,
                "Cr": 2.25,
                "Mo": 1.04,
                "Ni": 0.08,
                "Nb": 0.023,
                "Al": 0.04
              },
              "ranges": {
                "V": [
                  0.0,
                  0.01
                ],
                "Ti": [
                  0.0,
                  0.01
                ]
              }
            }
          },
          "conditions": {
            "measurement_method": "Electrochemical permeation",
            "temperature_C": 20,
            "charging_control": "galvanostatic",
            "specimen_thickness_mm": 1.0,
            "notes": "Modified Devanathan-Stachurski cell (ISO 17081). Samples mechanically cut and finished with SiC 1200; deoxygenated N2 flowing at 20 C. L = 1.00 ? 0.40 mm. Pd coating applied via immersion at 65 ? 5 C for 1 h + polarization at +0.2 V at room temperature for 1 h. | anodic_potential_V_vs_SHE: 0.1",
            "electrolyte": "0.2 M NaCH3COO + 0.4 M CH3COOH (acetic solution) + 0.2 M NaOH",
            "charging_current_density_mA_cm2": -0.5
          },
          "metadata": {
            "studied_effects": [
              "Inner Effects (Trapping)"
            ]
          }
        }
      ]
    },
    {
      "group_id": "fallahmohammadi_2014_f22_charge",
      "source_id": "fallahmohammadi_2014_hydrogen_diffusion_into_three",
      "label": "fallahmohammadi_2014_f22_charge",
      "entry_ids": [
        "fallahmohammadi_2014_f22_annealed_charge_dmin",
        "fallahmohammadi_2014_f22_annealed_charge_dmax",
        "fallahmohammadi_2014_f22_qt_charge_dmin",
        "fallahmohammadi_2014_f22_qt_charge_dmax",
        "fallahmohammadi_2014_f22_quenched_charge_dmin",
        "fallahmohammadi_2014_f22_quenched_charge_dmax"
      ],
      "temperature_range_K": [
        293.15,
        293.15
      ],
      "segments": [
        {
          "entry_id": "fallahmohammadi_2014_f22_annealed_charge_dmin",
          "model": {
            "type": "single_point",
            "temperature_K": 293.15,
            "diffusivity_mm2_per_s": 2.8000000000000003e-06
          },
          "temperature_validity_K": [
            293.15,
            293.15
          ],
          "reported_as": "effective",
          "material": {
            "class": "Low Alloy Steel",
            "grade": "2.25Cr-1Mo steel",
            "microstructure": "Base Material",
            "phase": "Bainitic/Pearlitic",
            "processing": [
              "Annealed"
            ],
            "tags": [
              "Cr-Mo"
