Repository: DenisCzeskleba/czeskleba.github.io

# czeskleba.github.io
Website build for czeskleba.com!

File: data/hdd-groups.json (part 10 of 98)
{
            ],
            "notes": "Austenitized at 930 C for 30 min then furnace cooled; ferrite+fine pearlite with grain boundary carbides (~170 HV). | added from material.grade as info: ASTM A182 F22 (annealed)",
            "chemical_composition": {
              "notes": "C=0.14, Mn=0.43, S=0.001, Mo=1.04, Cr=2.25, Ni=0.08, Nb=0.02, V=<0.01, Ti=<0.01",
              "basis": "wt_pct",
              "values": {
                "C": 0.14,
                "Mn": 0.43,
                "S": 0.001,
                "Mo": 1.04,
                "Cr": 2.25,
                "Ni": 0.08,
                "Nb": 0.02
              },
              "ranges": {
                "V": [
                  0.0,
                  0.01
                ],
                "Ti": [
                  0.0,
                  0.01
                ]
              }
            }
          },
          "conditions": {
            "measurement_method": "Electrochemical permeation",
            "specimen_thickness_mm": 1.3,
            "temperature_C": 20,
            "charging_control": "galvanostatic",
            "notes": "ISO 17081 complete-charge transient at 20 +/- 2 C; cathodic side held at -0.5 mA/cm^2 then stepped to -1 mA/cm^2 in 0.2 M NaOH, anodic face palladium coated and held at +0.1 V vs Ag/AgCl."
          },
          "metadata": {
            "studied_effects": [
              "Microstructure Influence"
            ]
          }
        },
        {
          "entry_id": "fallahmohammadi_2014_f22_annealed_charge_dmax",
          "model": {
            "type": "single_point",
            "temperature_K": 293.15,
            "diffusivity_mm2_per_s": 8.220000000000002e-05
          },
          "temperature_validity_K": [
            293.15,
            293.15
          ],
          "reported_as": "effective",
          "material": {
            "class": "Low Alloy Steel",
            "grade": "2.25Cr-1Mo steel",
            "microstructure": "Base Material",
            "phase": "Bainitic/Pearlitic",
            "processing": [
              "Annealed"
            ],
            "tags": [
              "Cr-Mo"
            ],
            "notes": "Austenitized at 930 C for 30 min then furnace cooled; ferrite+fine pearlite with grain boundary carbides (~170 HV). | added from material.grade as info: ASTM A182 F22 (annealed)",
            "chemical_composition": {
              "notes": "C=0.14, Mn=0.43, S=0.001, Mo=1.04, Cr=2.25, Ni=0.08, Nb=0.02, V=<0.01, Ti=<0.01",
              "basis": "wt_pct",
              "values": {
                "C": 0.14,
                "Mn": 0.43,
                "S": 0.001,
                "Mo": 1.04,
                "Cr": 2.25,
                "Ni": 0.08,
                "Nb": 0.02
              },
              "ranges": {
                "V": [
                  0.0,
                  0.01
                ],
                "Ti": [
                  0.0,
                  0.01
                ]
              }
            }
          },
          "conditions": {
            "measurement_method": "Electrochemical permeation",
            "specimen_thickness_mm": 1.3,
            "temperature_C": 20,
            "charging_control": "galvanostatic",
            "notes": "ISO 17081 complete-charge transient at 20 +/- 2 C; cathodic side held at -0.5 mA/cm^2 then stepped to -1 mA/cm^2 in 0.2 M NaOH, anodic face palladium coated and held at +0.1 V vs Ag/AgCl."
          },
          "metadata": {
            "studied_effects": [
              "Microstructure Influence"
            ]
          }
        },
        {
          "entry_id": "fallahmohammadi_2014_f22_qt_charge_dmin",
          "model": {
            "type": "single_point",
            "temperature_K": 293.15,
            "diffusivity_mm2_per_s": 1.3e-06
          },
          "temperature_validity_K": [
            293.15,
            293.15
          ],
          "reported_as": "effective",
          "material": {
            "class": "Low Alloy Steel",
            "grade": "2.25Cr-1Mo steel",
            "microstructure": "Base Material",
            "phase": "Multiphase",
            "processing": [
              "Q&T"
            ],
            "tags": [
              "Cr-Mo"
            ],
            "notes": "Vendor Q&T condition (~211 HV) with tempered bainite/martensite. | added from material.grade as info: ASTM A182 F22 (as-received quenched+tempered)",
            "chemical_composition": {
              "notes": "C=0.14, Mn=0.43, S=0.001, Mo=1.04, Cr=2.25, Ni=0.08, Nb=0.02, V=<0.01, Ti=<0.01",
              "basis": "wt_pct",
              "values": {
                "C": 0.14,
                "Mn": 0.43,
                "S": 0.001,
                "Mo": 1.04,
                "Cr": 2.25,
                "Ni": 0.08,
                "Nb": 0.02
              },
              "ranges": {
                "V": [
                  0.0,
                  0.01
                ],
                "Ti": [
                  0.0,
                  0.01
                ]
              }
            }
          },
          "conditions": {
            "measurement_method": "Electrochemical permeation",
            "specimen_thickness_mm": 1.3,
            "temperature_C": 20,
            "charging_control": "galvanostatic",
            "notes": "ISO 17081 complete-charge transient at 20 +/- 2 C; cathodic side held at -0.5 mA/cm^2 then stepped to -1 mA/cm^2 in 0.2 M NaOH, anodic face palladium coated and held at +0.1 V vs Ag/AgCl."
          },
          "metadata": {
            "studied_effects": [
              "Microstructure Influence"
            ]
          }
        },
        {
          "entry_id": "fallahmohammadi_2014_f22_qt_charge_dmax",
          "model": {
            "type": "single_point",
            "temperature_K": 293.15,
            "diffusivity_mm2_per_s": 1.3700000000000003e-05
          },
          "temperature_validity_K": [
            293.15,
            293.15
          ],
          "reported_as": "effective",
          "material": {
            "class": "Low Alloy Steel",
            "grade": "2.25Cr-1Mo steel",
            "microstructure": "Base Material",
            "phase": "Multiphase",
            "processing": [
              "Q&T"
            ],
            "tags": [
              "Cr-Mo"
            ],
            "notes": "Vendor Q&T condition (~211 HV) with tempered bainite/martensite. | added from material.grade as info: ASTM A182 F22 (as-received quenched+tempered)",
            "chemical_composition": {
              "notes": "C=0.14, Mn=0.43, S=0.001, Mo=1.04, Cr=2.25, Ni=0.08, Nb=0.02, V=<0.01, Ti=<0.01",
              "basis": "wt_pct",
              "values": {
                "C": 0.14,
                "Mn": 0.43,
                "S": 0.001,
                "Mo": 1.04,
                "Cr": 2.25,
                "Ni": 0.08,
                "Nb": 0.02
              },
              "ranges": {
                "V": [
                  0.0,
                  0.01
                ],
                "Ti": [
                  0.0,
                  0.01
                ]
              }
            }
          },
          "conditions": {
            "measurement_method": "Electrochemical permeation",
            "specimen_thickness_mm": 1.3,
            "temperature_C": 20,
            "charging_control": "galvanostatic",
            "notes": "ISO 17081 complete-charge transient at 20 +/- 2 C; cathodic side held at -0.5 mA/cm^2 then stepped to -1 mA/cm^2 in 0.2 M NaOH, anodic face palladium coated and held at +0.1 V vs Ag/AgCl."
          },
          "metadata": {
            "studied_effects": [
              "Microstructure Influence"
            ]
          }
        },
        {
          "entry_id": "fallahmohammadi_2014_f22_quenched_charge_dmin",
          "model": {
            "type": "single_point",
            "temperature_K": 293.15,
            "diffusivity_mm2_per_s": 1.0000000000000002e-06
          },
          "temperature_validity_K": [
            293.15,
            293.15
          ],
          "reported_as": "effective",
          "material": {
            "class": "Low Alloy Steel",
            "grade": "2.25Cr-1Mo steel",
            "microstructure": "Base Material",
            "phase": "Martensitic",
            "processing": [
              "Quenched"
            ],
            "tags": [
              "Cr-Mo"
            ],
            "notes": "Austenitized at 930 C for 30 min and water quenched; martensitic with ~478 HV. | added from material.grade as info: ASTM A182 F22 (laboratory water quench)",
            "chemical_composition": {
              "notes": "C=0.14, Mn=0.43, S=0.001, Mo=1.04, Cr=2.25, Ni=0.08, Nb=0.02, V=<0.01, Ti=<0.01",
              "basis": "wt_pct",
              "values": {
                "C": 0.14,
                "Mn": 0.43,
                "S": 0.001,
                "Mo": 1.04,
                "Cr": 2.25,
                "Ni": 0.08,
                "Nb": 0.02
              },
              "ranges": {
                "V": [
                  0.0,
                  0.01
                ],
                "Ti": [
                  0.0,
                  0.01
                ]
              }
            }
          },
          "conditions": {
            "measurement_method": "Electrochemical permeation",
            "specimen_thickness_mm": 1.3,
            "temperature_C": 20,
            "charging_control": "galvanostatic",
            "notes": "ISO 17081 complete-charge transient at 20 +/- 2 C; cathodic side held at -0.5 mA/cm^2 then stepped to -1 mA/cm^2 in 0.2 M NaOH, anodic face palladium coated and held at +0.1 V vs Ag/AgCl."
          },
          "metadata": {
            "studied_effects": [
              "Microstructure Influence"
            ]
          }
        },
        {
          "entry_id": "fallahmohammadi_2014_f22_quenched_charge_dmax",
          "model": {
            "type": "single_point",
            "temperature_K": 293.15,
            "diffusivity_mm2_per_s": 1e-05
          },
          "temperature_validity_K": [
            293.15,
            293.15
          ],
          "reported_as": "effective",
          "material": {
            "class": "Low Alloy Steel",
            "grade": "2.25Cr-1Mo steel",
            "microstructure": "Base Material",
            "phase": "Martensitic",
            "processing": [
              "Quenched"
            ],
            "tags": [
              "Cr-Mo"
            ],
            "notes": "Austenitized at 930 C for 30 min and water quenched; martensitic with ~478 HV. | added from material.grade as info: ASTM A182 F22 (laboratory water quench)",
            "chemical_composition": {
              "notes": "C=0.14, Mn=0.43, S=0.001, Mo=1.04, Cr=2.25, Ni=0.08, Nb=0.02, V=<0.01, Ti=<0.01",
              "basis": "wt_pct",
              "values": {
                "C": 0.14,
                "Mn": 0.43,
                "S": 0.001,
                "Mo": 1.04,
                "Cr": 2.25,
                "Ni": 0.08,
                "Nb": 0.02
              },
              "ranges": {
                "V": [
                  0.0,
                  0.01
                ],
                "Ti": [
                  0.0,
                  0.01
                ]
              }
            }
          },
          "conditions": {
            "measurement_method": "Electrochemical permeation",
            "specimen_thickness_mm": 1.3,
            "temperature_C": 20,
            "charging_control": "galvanostatic",
            "notes": "ISO 17081 complete-charge transient at 20 +/- 2 C; cathodic side held at -0.5 mA/cm^2 then stepped to -1 mA/cm^2 in 0.2 M NaOH, anodic face palladium coated and held at +0.1 V vs Ag/AgCl."
          },
          "metadata": {
            "studied_effects": [
              "Microstructure Influence"
            ]
          }
        }
      ]
    },
    {
      "group_id": "fallahmohammadi_2014_f22_partial",
      "source_id": "fallahmohammadi_2014_hydrogen_diffusion_into_three",
      "label": "fallahmohammadi_2014_f22_partial",
      "entry_ids": [
        "fallahmohammadi_2014_f22_annealed_partial_dmin",
        "fallahmohammadi_2014_f22_annealed_partial_dmax",
        "fallahmohammadi_2014_f22_qt_partial_dmin",
        "fallahmohammadi_2014_f22_qt_partial_dmax",
        "fallahmohammadi_2014_f22_quenched_partial_dmin",
        "fallahmohammadi_2014_f22_quenched_partial_dmax"
      ],
      "temperature_range_K": [
        293.15,
        293.15
      ],
      "segments": [
        {
          "entry_id": "fallahmohammadi_2014_f22_annealed_partial_dmin",
          "model": {
            "type": "single_point",
            "temperature_K": 293.15,
            "diffusivity_mm2_per_s": 0.0014000000000000002
          },
          "temperature_validity_K": [
            293.15,
            293.15
          ],
          "reported_as": "lattice",
          "material": {
            "class": "Low Alloy Steel",
            "grade": "2.25Cr-1Mo steel",
            "microstructure": "Base Material",
            "phase": "Bainitic/Pearlitic",
            "processing": [
              "Annealed"
            ],
            "tags": [
              "Cr-Mo"
            ],
            "notes": "Austenitized at 930 C for 30 min then furnace cooled; ferrite+fine pearlite with grain boundary carbides (~170 HV). | added from material.grade as info: ASTM A182 F22 (annealed)",
            "chemical_composition": {
              "notes": "C=0.14, Mn=0.43, S=0.001, Mo=1.04, Cr=2.25, Ni=0.08, Nb=0.02, V=<0.01, Ti=<0.01",
              "basis": "wt_pct",
              "values": {
                "C": 0.14,
                "Mn": 0.43,
                "S": 0.001,
                "Mo": 1.04,
                "Cr": 2.25,
                "Ni": 0.08,
                "Nb": 0.02
              },
              "ranges": {
                "V": [
                  0.0,
                  0.01
                ],
                "Ti": [
                  0.0,
                  0.01
                ]
              }
            }
          },
          "conditions": {
            "measurement_method": "Electrochemical permeation",
            "specimen_thickness_mm": 1.3,
            "temperature_C": 20,
            "charging_control": "galvanostatic",
            "notes": "Zakroczymski partial charge/discharge sequence at 20 +/- 2 C: cathodic current ramped from -0.5 to -1 mA/cm^2 for ~2 h then reduced back to -0.5 mA/cm^2; anodic compartment identical to charge tests."
          },
          "metadata": {
            "studied_effects": [
              "Microstructure Influence"
            ]
          }
        },
        {
          "entry_id": "fallahmohammadi_2014_f22_annealed_partial_dmax",
          "model": {
            "type": "single_point",
            "temperature_K": 293.15,
            "diffusivity_mm2_per_s": 0.0017000000000000001
          },
          "temperature_validity_K": [
            293.15,
            293.15
          ],
          "reported_as": "lattice",
          "material": {
            "class": "Low Alloy Steel",
            "grade": "2.25Cr-1Mo steel",
            "microstructure": "Base Material",
            "phase": "Bainitic/Pearlitic",
            "processing": [
              "Annealed"
            ],
            "tags": [
              "Cr-Mo"
            ],
            "notes": "Austenitized at 930 C for 30 min then furnace cooled; ferrite+fine pearlite with grain boundary carbides (~170 HV). | added from material.grade as info: ASTM A182 F22 (annealed)",
            "chemical_composition": {
              "notes": "C=0.14, Mn=0.43, S=0.001, Mo=1.04, Cr=2.25, Ni=0.08, Nb=0.02, V=<0.01, Ti=<0.01",
              "basis": "wt_pct",
              "values": {
                "C": 0.14,
                "Mn": 0.43,
                "S": 0.001,
                "Mo": 1.04,
                "Cr": 2.25,
                "Ni": 0.08,
                "Nb": 0.02
              },
              "ranges": {
                "V": [
                  0.0,
                  0.01
                ],
                "Ti": [
                  0.0,
                  0.01
                ]
              }
            }
          },
          "conditions": {
            "measurement_method": "Electrochemical permeation",
            "specimen_thickness_mm": 1.3,
            "temperature_C": 20,
            "charging_control": "galvanostatic",
            "notes": "Zakroczymski partial charge/discharge sequence at 20 +/- 2 C: cathodic current ramped from -0.5 to -1 mA/cm^2 for ~2 h then reduced back to -0.5 mA/cm^2; anodic compartment identical to charge tests."
          },
          "metadata": {
            "studied_effects": [
              "Microstructure Influence"
            ]
          }
        },
        {
          "entry_id": "fallahmohammadi_2014_f22_qt_partial_dmin",
          "model": {
            "type": "single_point",
            "temperature_K": 293.15,
            "diffusivity_mm2_per_s": 0.00062
          },
          "temperature_validity_K": [
            293.15,
            293.15
          ],
          "reported_as": "lattice",
          "material": {
            "class": "Low Alloy Steel",
            "grade": "2.25Cr-1Mo steel",
            "microstructure": "Base Material",
            "phase": "Multiphase",
            "processing": [
              "Q&T"
            ],
            "tags": [
              "Cr-Mo"
            ],
            "notes": "Vendor Q&T condition (~211 HV) with tempered bainite/martensite. | added from material.grade as info: ASTM A182 F22 (as-received quenched+tempered)",
            "chemical_composition": {
              "notes": "C=0.14, Mn=0.43, S=0.001, Mo=1.04, Cr=2.25, Ni=0.08, Nb=0.02, V=<0.01, Ti=<0.01",
              "basis": "wt_pct",
              "values": {
                "C": 0.14,
                "Mn": 0.43,
                "S": 0.001,
                "Mo": 1.04,
                "Cr": 2.25,
                "Ni": 0.08,
                "Nb": 0.02
              },
              "ranges": {
                "V": [
                  0.0,
                  0.01
                ],
                "Ti": [
                  0.0,
                  0.01
                ]
              }
            }
          },
          "conditions": {
            "measurement_method": "Electrochemical permeation",
            "specimen_thickness_mm": 1.3,
            "temperature_C": 20,
            "charging_control": "galvanostatic",
            "notes": "Zakroczymski partial charge/discharge sequence at 20 +/- 2 C: cathodic current ramped from -0.5 to -1 mA/cm^2 for ~2 h then reduced back to -0.5 mA/cm^2; anodic compartment identical to charge tests."
          },
          "metadata": {
            "studied_effects": [
              "Microstructure Influence"
            ]
          }
        },
        {
          "entry_id": "fallahmohammadi_2014_f22_qt_partial_dmax",
          "model": {
            "type": "single_point",
            "temperature_K": 293.15,
            "diffusivity_mm2_per_s": 0.0006600000000000001
          },
          "temperature_validity_K": [
            293.15,
            293.15
          ],
          "reported_as": "lattice",
          "material": {
            "class": "Low Alloy Steel",
            "grade": "2.25Cr-1Mo steel",
            "microstructure": "Base Material",
            "phase": "Multiphase",
            "processing": [
              "Q&T"
            ],
            "tags": [
              "Cr-Mo"
            ],
            "notes": "Vendor Q&T condition (~211 HV) with tempered bainite/martensite. | added from material.grade as info: ASTM A182 F22 (as-received quenched+tempered)",
            "chemical_composition": {
              "notes": "C=0.14, Mn=0.43, S=0.001, Mo=1.04, Cr=2.25, Ni=0.08, Nb=0.02, V=<0.01, Ti=<0.01",
              "basis": "wt_pct",
              "values": {
                "C": 0.14,
                "Mn": 0.43,
                "S": 0.001,
                "Mo": 1.04,
                "Cr": 2.25,
                "Ni": 0.08,
                "Nb": 0.02
              },
              "ranges": {
                "V": [
                  0.0,
                  0.01
                ],
                "Ti": [
                  0.0,
                  0.01
                ]
              }
            }
          },
          "conditions": {
            "measurement_method": "Electrochemical permeation",
            "specimen_thickness_mm": 1.3,
            "temperature_C": 20,
            "charging_control": "galvanostatic",
            "notes": "Zakroczymski partial charge/discharge sequence at 20 +/- 2 C: cathodic current ramped from -0.5 to -1 mA/cm^2 for ~2 h then reduced back to -0.5 mA/cm^2; anodic compartment identical to charge tests."
          },
          "metadata": {
            "studied_effects": [
              "Microstructure Influence"
            ]
          }
        },
        {
          "entry_id": "fallahmohammadi_2014_f22_quenched_partial_dmin",
          "model": {
            "type": "single_point",
            "temperature_K": 293.15,
            "diffusivity_mm2_per_s": 0.00016
          },
          "temperature_validity_K": [
            293.15,
            293.15
          ],
          "reported_as": "lattice",
          "material": {
            "class": "Low Alloy Steel",
            "grade": "2.25Cr-1Mo steel",
            "microstructure": "Base Material",
            "phase": "Martensitic",
            "processing": [
              "Quenched"
            ],
            "tags": [
              "Cr-Mo"
            ],
            "notes": "Austenitized at 930 C for 30 min and water quenched; martensitic with ~478 HV. | added from material.grade as info: ASTM A182 F22 (laboratory water quench)",
            "chemical_composition": {
              "notes": "C=0.14, Mn=0.43, S=0.001, Mo=1.04, Cr=2.25, Ni=0.08, Nb=0.02, V=<0.01, Ti=<0.01",
              "basis": "wt_pct",
              "values": {
                "C": 0.14,
                "Mn": 0.43,
                "S": 0.001,
                "Mo": 1.04,
                "Cr": 2.25,
                "Ni": 0.08,
                "Nb": 0.02
              },
              "ranges": {
                "V": [
                  0.0,
                  0.01
                ],
                "Ti": [
                  0.0,
                  0.01
                ]
              }
            }
          },
          "conditions": {
            "measurement_method": "Electrochemical permeation",
            "specimen_thickness_mm": 1.3,
            "temperature_C": 20,
            "charging_control": "galvanostatic",
            "notes": "Zakroczymski partial charge/discharge sequence at 20 +/- 2 C: cathodic current ramped from -0.5 to -1 mA/cm^2 for ~2 h then reduced back to -0.5 mA/cm^2; anodic compartment identical to charge tests."
          },
          "metadata": {
            "studied_effects": [
              "Microstructure Influence"
            ]
          }
        },
        {
          "entry_id": "fallahmohammadi_2014_f22_quenched_partial_dmax",
          "model": {
            "type": "single_point",
            "temperature_K": 293.15,
            "diffusivity_mm2_per_s": 0.00024000000000000003
          },
          "temperature_validity_K": [
            293.15,
            293.15
          ],
          "reported_as": "lattice",
          "material": {
            "class": "Low Alloy Steel",
            "grade": "2.25Cr-1Mo steel",
            "microstructure": "Base Material",
            "phase": "Martensitic",
            "processing": [
              "Quenched"
            ],
            "tags": [
              "Cr-Mo"
            ],
            "notes": "Austenitized at 930 C for 30 min and water quenched; martensitic with ~478 HV. | added from material.grade as info: ASTM A182 F22 (laboratory water quench)",
            "chemical_composition": {
              "notes": "C=0.14, Mn=0.43, S=0.001, Mo=1.04, Cr=2.25, Ni=0.08, Nb=0.02, V=<0.01, Ti=<0.01",
              "basis": "wt_pct",
              "values": {
                "C": 0.14,
                "Mn": 0.43,
                "S": 0.001,
                "Mo": 1.04,
                "Cr": 2.25,
                "Ni": 0.08,
                "Nb": 0.02
              },
              "ranges": {
                "V": [
                  0.0,
                  0.01
                ],
                "Ti": [
                  0.0,
                  0.01
                ]
              }
            }
          },
          "conditions": {
            "measurement_method": "Electrochemical permeation",
            "specimen_thickness_mm": 1.3,
            "temperature_C": 20,
            "charging_control": "galvanostatic",
            "notes": "Zakroczymski partial charge/discharge sequence at 20 +/- 2 C: cathodic current ramped from -0.5 to -1 mA/cm^2 for ~2 h then reduced back to -0.5 mA/cm^2; anodic compartment identical to charge tests."
          },
          "metadata": {
            "studied_effects": [
              "Microstructure Influence"
            ]
          }
        }
      ]
    },
    {
      "group_id": "fallahmohammadi_2014_x65_charge",
      "source_id": "fallahmohammadi_2014_hydrogen_diffusion_into_three",
      "label": "fallahmohammadi_2014_x65_charge",
      "entry_ids": [
        "fallahmohammadi_2014_x65_annealed_charge_dmin",
        "fallahmohammadi_2014_x65_annealed_charge_dmax",
        "fallahmohammadi_2014_x65_qt_charge_dmin",
        "fallahmohammadi_2014_x65_qt_charge_dmax",
        "fallahmohammadi_2014_x65_quenched_charge_dmin",
        "fallahmohammadi_2014_x65_quenched_charge_dmax"
      ],
      "temperature_range_K": [
        293.15,
        293.15
      ],
      "segments": [
        {
          "entry_id": "fallahmohammadi_2014_x65_annealed_charge_dmin",
          "model": {
            "type": "single_point",
            "temperature_K": 293.15,
            "diffusivity_mm2_per_s": 2.7000000000000004e-06
          },
          "temperature_validity_K": [
            293.15,
            293.15
          ],
          "reported_as": "effective",
          "material": {
            "class": "Pipeline Steel",
            "grade": "API X65",
            "microstructure": "Base Material",
            "phase": "Bainitic/Pearlitic",
            "processing": [
              "Annealed"
            ],
            "tags": [
              "Pipeline",
              "Microalloyed"
            ],
            "notes": "Plate coupons austenitized at 930 C for 30 min then furnace cooled; ferrite+pearlite, ~150 HV per Table 2. | added from material.grade as info: API 5L X65 (annealed)",
            "chemical_composition": {
              "notes": "C=0.11, Mn=1.18, S=0.007, Mo=0.15, Cr=0.17, Ni=0.42, Nb=0.023, V=<0.06, Ti=<0.01",
              "basis": "wt_pct",
              "values": {
                "C": 0.11,
                "Mn": 1.18,
                "S": 0.007,
                "Mo": 0.15,
                "Cr": 0.17,
                "Ni": 0.42,
                "Nb": 0.023
              },
              "ranges": {
                "V": [
                  0.0,
                  0.06
                ],
                "Ti": [
                  0.0,
                  0.01
                ]
              }
            }
          },
          "conditions": {
            "measurement_method": "Electrochemical permeation",
            "specimen_thickness_mm": 1.3,
            "temperature_C": 20,
            "charging_control": "galvanostatic",
            "notes": "ISO 17081 complete-charge transient at 20 +/- 2 C; cathodic side held at -0.5 mA/cm^2 then stepped to -1 mA/cm^2 in 0.2 M NaOH, anodic face palladium coated and held at +0.1 V vs Ag/AgCl."
          },
          "metadata": {
            "studied_effects": [
              "Microstructure Influence"
            ]
          }
        },
        {
          "entry_id": "fallahmohammadi_2014_x65_annealed_charge_dmax",
          "model": {
            "type": "single_point",
            "temperature_K": 293.15,
            "diffusivity_mm2_per_s": 5.690000000000001e-05
          },
          "temperature_validity_K": [
            293.15,
            293.15
          ],
          "reported_as": "effective",
          "material": {
            "class": "Pipeline Steel",
            "grade": "API X65",
            "microstructure": "Base Material",
            "phase": "Bainitic/Pearlitic",
            "processing": [
              "Annealed"
            ],
            "tags": [
              "Pipeline",
              "Microalloyed"
            ],
            "notes": "Plate coupons austenitized at 930 C for 30 min then furnace cooled; ferrite+pearlite, ~150 HV per Table 2. | added from material.grade as info: API 5L X65 (annealed)",
            "chemical_composition": {
              "notes": "C=0.11, Mn=1.18, S=0.007, Mo=0.15, Cr=0.17, Ni=0.42, Nb=0.023, V=<0.06, Ti=<0.01",
              "basis": "wt_pct",
              "values": {
                "C": 0.11,
                "Mn": 1.18,
                "S": 0.007,
                "Mo": 0.15,
                "Cr": 0.17,
                "Ni": 0.42,
                "Nb": 0.023
              },
              "ranges": {
                "V": [
                  0.0,
                  0.06
                ],
                "Ti": [
                  0.0,
                  0.01
                ]
              }
            }
          },
          "conditions": {
            "measurement_method": "Electrochemical permeation",
            "specimen_thickness_mm": 1.3,
            "temperature_C": 20,
            "charging_control": "galvanostatic",
            "notes": "ISO 17081 complete-charge transient at 20 +/- 2 C; cathodic side held at -0.5 mA/cm^2 then stepped to -1 mA/cm^2 in 0.2 M NaOH, anodic face palladium coated and held at +0.1 V vs Ag/AgCl."
          },
          "metadata": {
            "studied_effects": [
              "Microstructure Influence"
            ]
          }
        },
        {
          "entry_id": "fallahmohammadi_2014_x65_qt_charge_dmin",
          "model": {
            "type": "single_point",
            "temperature_K": 293.15,
            "diffusivity_mm2_per_s": 3.2000000000000003e-06
          },
          "temperature_validity_K": [
            293.15,
            293.15
          ],
          "reported_as": "effective",
          "material": {
            "class": "Pipeline Steel",
            "grade": "API X65",
            "microstructure": "Base Material",
            "phase": "Multiphase",
            "processing": [
              "Q&T"
            ],
            "tags": [
              "Pipeline",
              "Microalloyed"
            ],
            "notes": "Mill Q&T pipe condition (as-received) with ~206 HV and fine bainite/martensite mixture. | added from material.grade as info: API 5L X65 (as-received quenched+tempered)",
            "chemical_composition": {
              "notes": "C=0.11, Mn=1.18, S=0.007, Mo=0.15, Cr=0.17, Ni=0.42, Nb=0.023, V=<0.06, Ti=<0.01",
              "basis": "wt_pct",
              "values": {
                "C": 0.11,
                "Mn": 1.18,
                "S": 0.007,
                "Mo": 0.15,
                "Cr": 0.17,
                "Ni": 0.42,
                "Nb": 0.023
              },
              "ranges": {
                "V": [
                  0.0,
                  0.06
                ],
                "Ti": [
                  0.0,
                  0.01
                ]
              }
            }
          },
          "conditions": {
            "measurement_method": "Electrochemical permeation",
            "specimen_thickness_mm": 1.3,
            "temperature_C": 20,
            "charging_control": "galvanostatic",
            "notes": "ISO 17081 complete-charge transient at 20 +/- 2 C; cathodic side held at -0.5 mA/cm^2 then stepped to -1 mA/cm^2 in 0.2 M NaOH, anodic face palladium coated and held at +0.1 V vs Ag/AgCl."
          },
          "metadata": {
            "studied_effects": [
              "Microstructure Influence"
            ]
          }
        },
        {
          "entry_id": "fallahmohammadi_2014_x65_qt_charge_dmax",
          "model": {
            "type": "single_point",
            "temperature_K": 293.15,
            "diffusivity_mm2_per_s": 2.2000000000000003e-05
          },
          "temperature_validity_K": [
            293.15,
            293.15
          ],
          "reported_as": "effective",
          "material": {
            "class": "Pipeline Steel",
            "grade": "API X65",
            "microstructure": "Base Material",
            "phase": "Multiphase",
            "processing": [
              "Q&T"
            ],
            "tags": [
              "Pipeline",
              "Microalloyed"
            ],
            "notes": "Mill Q&T pipe condition (as-received) with ~206 HV and fine bainite/martensite mixture. | added from material.grade as info: API 5L X65 (as-received quenched+tempered)",
            "chemical_composition": {
              "notes": "C=0.11, Mn=1.18, S=0.007, Mo=0.15, Cr=0.17, Ni=0.42, Nb=0.023, V=<0.06, Ti=<0.01",
              "basis": "wt_pct",
              "values": {
                "C": 0.11,
                "Mn": 1.18,
                "S": 0.007,
                "Mo": 0.15,
                "Cr": 0.17,
                "Ni": 0.42,
                "Nb": 0.023
              },
              "ranges": {
                "V": [
                  0.0,
                  0.06
                ],
                "Ti": [
                  0.0,
                  0.01
                ]
              }
            }
          },
          "conditions": {
            "measurement_method": "Electrochemical permeation",
            "specimen_thickness_mm": 1.3,
            "temperature_C": 20,
            "charging_control": "galvanostatic",
            "notes": "ISO 17081 complete-charge transient at 20 +/- 2 C; cathodic side held at -0.5 mA/cm^2 then stepped to -1 mA/cm^2 in 0.2 M NaOH, anodic face palladium coated and held at +0.1 V vs Ag/AgCl."
          },
          "metadata": {
            "studied_effects": [
              "Microstructure Influence"
            ]
          }
        },
        {
          "entry_id": "fallahmohammadi_2014_x65_quenched_charge_dmin",
          "model": {
            "type": "single_point",
            "temperature_K": 293.15,
            "diffusivity_mm2_per_s": 6.700000000000001e-06
          },
          "temperature_validity_K": [
            293.15,
            293.15
          ],
          "reported_as": "effective",
          "material": {
            "class": "Pipeline Steel",
            "grade": "API X65",
            "microstructure": "Base Material",
            "phase": "Martensitic",
            "processing": [
              "Quenched"
            ],
            "tags": [
              "Pipeline",
              "Microalloyed"
            ],
            "notes": "Austenitized at 930 C for 30 min and water quenched to martensite (~433 HV). | added from material.grade as info: API 5L X65 (laboratory water quench)",
            "chemical_composition": {
              "notes": "C=0.11, Mn=1.18, S=0.007, Mo=0.15, Cr=0.17, Ni=0.42, Nb=0.023, V=<0.06, Ti=<0.01",
              "basis": "wt_pct",
              "values": {
                "C": 0.11,
                "Mn": 1.18,
                "S": 0.007,
                "Mo": 0.15,
                "Cr": 0.17,
                "Ni": 0.42,
                "Nb": 0.023
              },
              "ranges": {
                "V": [
                  0.0,
                  0.06
                ],
                "Ti": [
                  0.0,
                  0.01
                ]
              }
            }
          },
          "conditions": {
            "measurement_method": "Electrochemical permeation",
            "specimen_thickness_mm": 1.3,
            "temperature_C": 20,
            "charging_control": "galvanostatic",
            "notes": "ISO 17081 complete-charge transient at 20 +/- 2 C; cathodic side held at -0.5 mA/cm^2 then stepped to -1 mA/cm^2 in 0.2 M NaOH, anodic face palladium coated and held at +0.1 V vs Ag/AgCl."
          },
          "metadata": {
            "studied_effects": [
              "Microstructure Influence"
            ]
          }
        },
        {
          "entry_id": "fallahmohammadi_2014_x65_quenched_charge_dmax",
          "model": {
            "type": "single_point",
            "temperature_K": 293.15,
            "diffusivity_mm2_per_s": 3.82e-05
          },
          "temperature_validity_K": [
            293.15,
            293.15
          ],
          "reported_as": "effective",
          "material": {
            "class": "Pipeline Steel",
            "grade": "API X65",
            "microstructure": "Base Material",
            "phase": "Martensitic",
            "processing": [
              "Quenched"
            ],
            "tags": [
              "Pipeline",
              "Microalloyed"
            ],
            "notes": "Austenitized at 930 C for 30 min and water quenched to martensite (~433 HV). | added from material.grade as info: API 5L X65 (laboratory water quench)",
            "chemical_composition": {
              "notes": "C=0.11, Mn=1.18, S=0.007, Mo=0.15, Cr=0.17, Ni=0.42, Nb=0.023, V=<0.06, Ti=<0.01",
              "basis": "wt_pct",
              "values": {
                "C": 0.11,
                "Mn": 1.18,
                "S": 0.007,
                "Mo": 0.15,
                "Cr": 0.17,
                "Ni": 0.42,
                "Nb": 0.023
              },
              "ranges": {
                "V": [
                  0.0,
                  0.06
                ],
                "Ti": [
                  0.0,
                  0.01
                ]
              }
            }
          },
          "conditions": {
            "measurement_method": "Electrochemical permeation",
            "specimen_thickness_mm": 1.3,
            "temperature_C": 20,
            "charging_control": "galvanostatic",
            "notes": "ISO 17081 complete-charge transient at 20 +/- 2 C; cathodic side held at -0.5 mA/cm^2 then stepped to -1 mA/cm^2 in 0.2 M NaOH, anodic face palladium coated and held at +0.1 V vs Ag/AgCl."
          },
          "metadata": {
            "studied_effects": [
              "Microstructure Influence"
            ]
          }
        }
      ]
    },
    {
      "group_id": "fallahmohammadi_2014_x65_partial",
      "source_id": "fallahmohammadi_2014_hydrogen_diffusion_into_three",
      "label": "fallahmohammadi_2014_x65_partial",
      "entry_ids": [
        "fallahmohammadi_2014_x65_annealed_partial_dmin",
        "fallahmohammadi_2014_x65_annealed_partial_dmax",
        "fallahmohammadi_2014_x65_qt_partial_dmin",
        "fallahmohammadi_2014_x65_qt_partial_dmax",
        "fallahmohammadi_2014_x65_quenched_partial_dmin",
        "fallahmohammadi_2014_x65_quenched_partial_dmax"
      ],
      "temperature_range_K": [
        293.15,
        293.15
      ],
      "segments": [
        {
          "entry_id": "fallahmohammadi_2014_x65_annealed_partial_dmin",
          "model": {
            "type": "single_point",
            "temperature_K": 293.15,
            "diffusivity_mm2_per_s": 0.0012000000000000001
          },
          "temperature_validity_K": [
            293.15,
            293.15
          ],
          "reported_as": "lattice",
          "material": {
            "class": "Pipeline Steel",
            "grade": "API X65",
            "microstructure": "Base Material",
            "phase": "Bainitic/Pearlitic",
            "processing": [
              "Annealed"
            ],
            "tags": [
              "Pipeline",
