Repository: DenisCzeskleba/czeskleba.github.io

# czeskleba.github.io
Website build for czeskleba.com!

File: data/hdd-groups.json (part 29 of 98)
{
          }
        },
        {
          "entry_id": "hopf_2024_dp1000_base_material_12.2c",
          "model": {
            "type": "single_point",
            "temperature_K": 285.342218,
            "diffusivity_mm2_per_s": 1.8010842504487706e-05
          },
          "temperature_validity_K": [
            285.342218,
            285.342218
          ],
          "reported_as": "lattice",
          "material": {
            "class": "Martensitic or AHSS",
            "grade": "not_reported",
            "microstructure": "Base Material",
            "phase": "Multiphase",
            "processing": [
              "Cold worked"
            ],
            "tags": [
              "not_reported"
            ],
            "notes": "Base dual-phase sheet prior to welding. | DP1000 AHSS sheet; base vs laser weld (Fig. 12).",
            "chemical_composition": {
              "notes": "Table 1 (wt.%): C 0.083, Si 0.47, Mn 2.27, Al 0.04, Cr+Mo 0.52, Ti 0.028, Nb 0.033, Cu 0.017, Ni 0.03.",
              "basis": "wt_pct",
              "values": {
                "C": 0.083,
                "Si": 0.47,
                "Mn": 2.27,
                "Al": 0.04,
                "Ti": 0.028,
                "Nb": 0.033,
                "Cu": 0.017,
                "Ni": 0.03
              }
            }
          },
          "conditions": {
            "measurement_method": "Thermal desorption (TDA / TDS)",
            "notes": "Fig. 12: diffusion coefficient vs temperature from TDA-derived parameters for base and laser-welded samples."
          },
          "metadata": {
            "studied_effects": [
              "Microstructure Influence"
            ]
          }
        },
        {
          "entry_id": "hopf_2024_dp1000_weld_metal_16.5c",
          "model": {
            "type": "single_point",
            "temperature_K": 289.682369,
            "diffusivity_mm2_per_s": 6.680371267932947e-05
          },
          "temperature_validity_K": [
            289.682369,
            289.682369
          ],
          "reported_as": "lattice",
          "material": {
            "class": "Martensitic or AHSS",
            "grade": "not_reported",
            "microstructure": "Weld Metal",
            "phase": "Multiphase",
            "processing": [
              "As welded"
            ],
            "tags": [
              "not_reported"
            ],
            "notes": "Base dual-phase sheet prior to welding. | DP1000 AHSS sheet; base vs laser weld (Fig. 12). Laser-welded sample.",
            "chemical_composition": {
              "notes": "Table 1 (wt.%): C 0.083, Si 0.47, Mn 2.27, Al 0.04, Cr+Mo 0.52, Ti 0.028, Nb 0.033, Cu 0.017, Ni 0.03.",
              "basis": "wt_pct",
              "values": {
                "C": 0.083,
                "Si": 0.47,
                "Mn": 2.27,
                "Al": 0.04,
                "Ti": 0.028,
                "Nb": 0.033,
                "Cu": 0.017,
                "Ni": 0.03
              }
            }
          },
          "conditions": {
            "measurement_method": "Thermal desorption (TDA / TDS)",
            "notes": "Fig. 12: diffusion coefficient vs temperature from TDA-derived parameters for base and laser-welded samples."
          },
          "metadata": {
            "studied_effects": [
              "Microstructure Influence"
            ]
          }
        },
        {
          "entry_id": "hopf_2024_dp1000_base_material_18.2c",
          "model": {
            "type": "single_point",
            "temperature_K": 291.309925,
            "diffusivity_mm2_per_s": 2.2018963543381898e-05
          },
          "temperature_validity_K": [
            291.309925,
            291.309925
          ],
          "reported_as": "lattice",
          "material": {
            "class": "Martensitic or AHSS",
            "grade": "not_reported",
            "microstructure": "Base Material",
            "phase": "Multiphase",
            "processing": [
              "Cold worked"
            ],
            "tags": [
              "not_reported"
            ],
            "notes": "Base dual-phase sheet prior to welding. | DP1000 AHSS sheet; base vs laser weld (Fig. 12).",
            "chemical_composition": {
              "notes": "Table 1 (wt.%): C 0.083, Si 0.47, Mn 2.27, Al 0.04, Cr+Mo 0.52, Ti 0.028, Nb 0.033, Cu 0.017, Ni 0.03.",
              "basis": "wt_pct",
              "values": {
                "C": 0.083,
                "Si": 0.47,
                "Mn": 2.27,
                "Al": 0.04,
                "Ti": 0.028,
                "Nb": 0.033,
                "Cu": 0.017,
                "Ni": 0.03
              }
            }
          },
          "conditions": {
            "measurement_method": "Thermal desorption (TDA / TDS)",
            "notes": "Fig. 12: diffusion coefficient vs temperature from TDA-derived parameters for base and laser-welded samples."
          },
          "metadata": {
            "studied_effects": [
              "Microstructure Influence"
            ]
          }
        },
        {
          "entry_id": "hopf_2024_dp1000_weld_metal_22.5c",
          "model": {
            "type": "single_point",
            "temperature_K": 295.650076,
            "diffusivity_mm2_per_s": 8.402566513191749e-05
          },
          "temperature_validity_K": [
            295.650076,
            295.650076
          ],
          "reported_as": "lattice",
          "material": {
            "class": "Martensitic or AHSS",
            "grade": "not_reported",
            "microstructure": "Weld Metal",
            "phase": "Multiphase",
            "processing": [
              "As welded"
            ],
            "tags": [
              "not_reported"
            ],
            "notes": "Base dual-phase sheet prior to welding. | DP1000 AHSS sheet; base vs laser weld (Fig. 12). Laser-welded sample.",
            "chemical_composition": {
              "notes": "Table 1 (wt.%): C 0.083, Si 0.47, Mn 2.27, Al 0.04, Cr+Mo 0.52, Ti 0.028, Nb 0.033, Cu 0.017, Ni 0.03.",
              "basis": "wt_pct",
              "values": {
                "C": 0.083,
                "Si": 0.47,
                "Mn": 2.27,
                "Al": 0.04,
                "Ti": 0.028,
                "Nb": 0.033,
                "Cu": 0.017,
                "Ni": 0.03
              }
            }
          },
          "conditions": {
            "measurement_method": "Thermal desorption (TDA / TDS)",
            "notes": "Fig. 12: diffusion coefficient vs temperature from TDA-derived parameters for base and laser-welded samples."
          },
          "metadata": {
            "studied_effects": [
              "Microstructure Influence"
            ]
          }
        },
        {
          "entry_id": "hopf_2024_dp1000_base_material_24.1c",
          "model": {
            "type": "single_point",
            "temperature_K": 297.277633,
            "diffusivity_mm2_per_s": 2.6842617612967572e-05
          },
          "temperature_validity_K": [
            297.277633,
            297.277633
          ],
          "reported_as": "lattice",
          "material": {
            "class": "Martensitic or AHSS",
            "grade": "not_reported",
            "microstructure": "Base Material",
            "phase": "Multiphase",
            "processing": [
              "Cold worked"
            ],
            "tags": [
              "not_reported"
            ],
            "notes": "Base dual-phase sheet prior to welding. | DP1000 AHSS sheet; base vs laser weld (Fig. 12).",
            "chemical_composition": {
              "notes": "Table 1 (wt.%): C 0.083, Si 0.47, Mn 2.27, Al 0.04, Cr+Mo 0.52, Ti 0.028, Nb 0.033, Cu 0.017, Ni 0.03.",
              "basis": "wt_pct",
              "values": {
                "C": 0.083,
                "Si": 0.47,
                "Mn": 2.27,
                "Al": 0.04,
                "Ti": 0.028,
                "Nb": 0.033,
                "Cu": 0.017,
                "Ni": 0.03
              }
            }
          },
          "conditions": {
            "measurement_method": "Thermal desorption (TDA / TDS)",
            "notes": "Fig. 12: diffusion coefficient vs temperature from TDA-derived parameters for base and laser-welded samples."
          },
          "metadata": {
            "studied_effects": [
              "Microstructure Influence"
            ]
          }
        },
        {
          "entry_id": "hopf_2024_dp1000_weld_metal_28.5c",
          "model": {
            "type": "single_point",
            "temperature_K": 301.617784,
            "diffusivity_mm2_per_s": 0.00010478974022555666
          },
          "temperature_validity_K": [
            301.617784,
            301.617784
          ],
          "reported_as": "lattice",
          "material": {
            "class": "Martensitic or AHSS",
            "grade": "not_reported",
            "microstructure": "Weld Metal",
            "phase": "Multiphase",
            "processing": [
              "As welded"
            ],
            "tags": [
              "not_reported"
            ],
            "notes": "Base dual-phase sheet prior to welding. | DP1000 AHSS sheet; base vs laser weld (Fig. 12). Laser-welded sample.",
            "chemical_composition": {
              "notes": "Table 1 (wt.%): C 0.083, Si 0.47, Mn 2.27, Al 0.04, Cr+Mo 0.52, Ti 0.028, Nb 0.033, Cu 0.017, Ni 0.03.",
              "basis": "wt_pct",
              "values": {
                "C": 0.083,
                "Si": 0.47,
                "Mn": 2.27,
                "Al": 0.04,
                "Ti": 0.028,
                "Nb": 0.033,
                "Cu": 0.017,
                "Ni": 0.03
              }
            }
          },
          "conditions": {
            "measurement_method": "Thermal desorption (TDA / TDS)",
            "notes": "Fig. 12: diffusion coefficient vs temperature from TDA-derived parameters for base and laser-welded samples."
          },
          "metadata": {
            "studied_effects": [
              "Microstructure Influence"
            ]
          }
        },
        {
          "entry_id": "hopf_2024_dp1000_base_material_30.1c",
          "model": {
            "type": "single_point",
            "temperature_K": 303.24534,
            "diffusivity_mm2_per_s": 3.2138983035257894e-05
          },
          "temperature_validity_K": [
            303.24534,
            303.24534
          ],
          "reported_as": "lattice",
          "material": {
            "class": "Martensitic or AHSS",
            "grade": "not_reported",
            "microstructure": "Base Material",
            "phase": "Multiphase",
            "processing": [
              "Cold worked"
            ],
            "tags": [
              "not_reported"
            ],
            "notes": "Base dual-phase sheet prior to welding. | DP1000 AHSS sheet; base vs laser weld (Fig. 12).",
            "chemical_composition": {
              "notes": "Table 1 (wt.%): C 0.083, Si 0.47, Mn 2.27, Al 0.04, Cr+Mo 0.52, Ti 0.028, Nb 0.033, Cu 0.017, Ni 0.03.",
              "basis": "wt_pct",
              "values": {
                "C": 0.083,
                "Si": 0.47,
                "Mn": 2.27,
                "Al": 0.04,
                "Ti": 0.028,
                "Nb": 0.033,
                "Cu": 0.017,
                "Ni": 0.03
              }
            }
          },
          "conditions": {
            "measurement_method": "Thermal desorption (TDA / TDS)",
            "notes": "Fig. 12: diffusion coefficient vs temperature from TDA-derived parameters for base and laser-welded samples."
          },
          "metadata": {
            "studied_effects": [
              "Microstructure Influence"
            ]
          }
        },
        {
          "entry_id": "hopf_2024_dp1000_weld_metal_34.4c",
          "model": {
            "type": "single_point",
            "temperature_K": 307.585491,
            "diffusivity_mm2_per_s": 0.00012690111433358235
          },
          "temperature_validity_K": [
            307.585491,
            307.585491
          ],
          "reported_as": "lattice",
          "material": {
            "class": "Martensitic or AHSS",
            "grade": "not_reported",
            "microstructure": "Weld Metal",
            "phase": "Multiphase",
            "processing": [
              "As welded"
            ],
            "tags": [
              "not_reported"
            ],
            "notes": "Base dual-phase sheet prior to welding. | DP1000 AHSS sheet; base vs laser weld (Fig. 12). Laser-welded sample.",
            "chemical_composition": {
              "notes": "Table 1 (wt.%): C 0.083, Si 0.47, Mn 2.27, Al 0.04, Cr+Mo 0.52, Ti 0.028, Nb 0.033, Cu 0.017, Ni 0.03.",
              "basis": "wt_pct",
              "values": {
                "C": 0.083,
                "Si": 0.47,
                "Mn": 2.27,
                "Al": 0.04,
                "Ti": 0.028,
                "Nb": 0.033,
                "Cu": 0.017,
                "Ni": 0.03
              }
            }
          },
          "conditions": {
            "measurement_method": "Thermal desorption (TDA / TDS)",
            "notes": "Fig. 12: diffusion coefficient vs temperature from TDA-derived parameters for base and laser-welded samples."
          },
          "metadata": {
            "studied_effects": [
              "Microstructure Influence"
            ]
          }
        },
        {
          "entry_id": "hopf_2024_dp1000_base_material_36.1c",
          "model": {
            "type": "single_point",
            "temperature_K": 309.213048,
            "diffusivity_mm2_per_s": 3.804521036791736e-05
          },
          "temperature_validity_K": [
            309.213048,
            309.213048
          ],
          "reported_as": "lattice",
          "material": {
            "class": "Martensitic or AHSS",
            "grade": "not_reported",
            "microstructure": "Base Material",
            "phase": "Multiphase",
            "processing": [
              "Cold worked"
            ],
            "tags": [
              "not_reported"
            ],
            "notes": "Base dual-phase sheet prior to welding. | DP1000 AHSS sheet; base vs laser weld (Fig. 12).",
            "chemical_composition": {
              "notes": "Table 1 (wt.%): C 0.083, Si 0.47, Mn 2.27, Al 0.04, Cr+Mo 0.52, Ti 0.028, Nb 0.033, Cu 0.017, Ni 0.03.",
              "basis": "wt_pct",
              "values": {
                "C": 0.083,
                "Si": 0.47,
                "Mn": 2.27,
                "Al": 0.04,
                "Ti": 0.028,
                "Nb": 0.033,
                "Cu": 0.017,
                "Ni": 0.03
              }
            }
          },
          "conditions": {
            "measurement_method": "Thermal desorption (TDA / TDS)",
            "notes": "Fig. 12: diffusion coefficient vs temperature from TDA-derived parameters for base and laser-welded samples."
          },
          "metadata": {
            "studied_effects": [
              "Microstructure Influence"
            ]
          }
        },
        {
          "entry_id": "hopf_2024_dp1000_weld_metal_40.4c",
          "model": {
            "type": "single_point",
            "temperature_K": 313.553199,
            "diffusivity_mm2_per_s": 0.00015411572697651392
          },
          "temperature_validity_K": [
            313.553199,
            313.553199
          ],
          "reported_as": "lattice",
          "material": {
            "class": "Martensitic or AHSS",
            "grade": "not_reported",
            "microstructure": "Weld Metal",
            "phase": "Multiphase",
            "processing": [
              "As welded"
            ],
            "tags": [
              "not_reported"
            ],
            "notes": "Base dual-phase sheet prior to welding. | DP1000 AHSS sheet; base vs laser weld (Fig. 12). Laser-welded sample.",
            "chemical_composition": {
              "notes": "Table 1 (wt.%): C 0.083, Si 0.47, Mn 2.27, Al 0.04, Cr+Mo 0.52, Ti 0.028, Nb 0.033, Cu 0.017, Ni 0.03.",
              "basis": "wt_pct",
              "values": {
                "C": 0.083,
                "Si": 0.47,
                "Mn": 2.27,
                "Al": 0.04,
                "Ti": 0.028,
                "Nb": 0.033,
                "Cu": 0.017,
                "Ni": 0.03
              }
            }
          },
          "conditions": {
            "measurement_method": "Thermal desorption (TDA / TDS)",
            "notes": "Fig. 12: diffusion coefficient vs temperature from TDA-derived parameters for base and laser-welded samples."
          },
          "metadata": {
            "studied_effects": [
              "Microstructure Influence"
            ]
          }
        },
        {
          "entry_id": "hopf_2024_dp1000_base_material_42.0c",
          "model": {
            "type": "single_point",
            "temperature_K": 315.180755,
            "diffusivity_mm2_per_s": 4.503683362821974e-05
          },
          "temperature_validity_K": [
            315.180755,
            315.180755
          ],
          "reported_as": "lattice",
          "material": {
            "class": "Martensitic or AHSS",
            "grade": "not_reported",
            "microstructure": "Base Material",
            "phase": "Multiphase",
            "processing": [
              "Cold worked"
            ],
            "tags": [
              "not_reported"
            ],
            "notes": "Base dual-phase sheet prior to welding. | DP1000 AHSS sheet; base vs laser weld (Fig. 12).",
            "chemical_composition": {
              "notes": "Table 1 (wt.%): C 0.083, Si 0.47, Mn 2.27, Al 0.04, Cr+Mo 0.52, Ti 0.028, Nb 0.033, Cu 0.017, Ni 0.03.",
              "basis": "wt_pct",
              "values": {
                "C": 0.083,
                "Si": 0.47,
                "Mn": 2.27,
                "Al": 0.04,
                "Ti": 0.028,
                "Nb": 0.033,
                "Cu": 0.017,
                "Ni": 0.03
              }
            }
          },
          "conditions": {
            "measurement_method": "Thermal desorption (TDA / TDS)",
            "notes": "Fig. 12: diffusion coefficient vs temperature from TDA-derived parameters for base and laser-welded samples."
          },
          "metadata": {
            "studied_effects": [
              "Microstructure Influence"
            ]
          }
        },
        {
          "entry_id": "hopf_2024_dp1000_weld_metal_46.4c",
          "model": {
            "type": "single_point",
            "temperature_K": 319.520906,
            "diffusivity_mm2_per_s": 0.00018716665670140596
          },
          "temperature_validity_K": [
            319.520906,
            319.520906
          ],
          "reported_as": "lattice",
          "material": {
            "class": "Martensitic or AHSS",
            "grade": "not_reported",
            "microstructure": "Weld Metal",
            "phase": "Multiphase",
            "processing": [
              "As welded"
            ],
            "tags": [
              "not_reported"
            ],
            "notes": "Base dual-phase sheet prior to welding. | DP1000 AHSS sheet; base vs laser weld (Fig. 12). Laser-welded sample.",
            "chemical_composition": {
              "notes": "Table 1 (wt.%): C 0.083, Si 0.47, Mn 2.27, Al 0.04, Cr+Mo 0.52, Ti 0.028, Nb 0.033, Cu 0.017, Ni 0.03.",
              "basis": "wt_pct",
              "values": {
                "C": 0.083,
                "Si": 0.47,
                "Mn": 2.27,
                "Al": 0.04,
                "Ti": 0.028,
                "Nb": 0.033,
                "Cu": 0.017,
                "Ni": 0.03
              }
            }
          },
          "conditions": {
            "measurement_method": "Thermal desorption (TDA / TDS)",
            "notes": "Fig. 12: diffusion coefficient vs temperature from TDA-derived parameters for base and laser-welded samples."
          },
          "metadata": {
            "studied_effects": [
              "Microstructure Influence"
            ]
          }
        },
        {
          "entry_id": "hopf_2024_dp1000_base_material_48.0c",
          "model": {
            "type": "single_point",
            "temperature_K": 321.148463,
            "diffusivity_mm2_per_s": 5.3414472412335346e-05
          },
          "temperature_validity_K": [
            321.148463,
            321.148463
          ],
          "reported_as": "lattice",
          "material": {
            "class": "Martensitic or AHSS",
            "grade": "not_reported",
            "microstructure": "Base Material",
            "phase": "Multiphase",
            "processing": [
              "Cold worked"
            ],
            "tags": [
              "not_reported"
            ],
            "notes": "Base dual-phase sheet prior to welding. | DP1000 AHSS sheet; base vs laser weld (Fig. 12).",
            "chemical_composition": {
              "notes": "Table 1 (wt.%): C 0.083, Si 0.47, Mn 2.27, Al 0.04, Cr+Mo 0.52, Ti 0.028, Nb 0.033, Cu 0.017, Ni 0.03.",
              "basis": "wt_pct",
              "values": {
                "C": 0.083,
                "Si": 0.47,
                "Mn": 2.27,
                "Al": 0.04,
                "Ti": 0.028,
                "Nb": 0.033,
                "Cu": 0.017,
                "Ni": 0.03
              }
            }
          },
          "conditions": {
            "measurement_method": "Thermal desorption (TDA / TDS)",
            "notes": "Fig. 12: diffusion coefficient vs temperature from TDA-derived parameters for base and laser-welded samples."
          },
          "metadata": {
            "studied_effects": [
              "Microstructure Influence"
            ]
          }
        },
        {
          "entry_id": "hopf_2024_dp1000_weld_metal_52.3c",
          "model": {
            "type": "single_point",
            "temperature_K": 325.488614,
            "diffusivity_mm2_per_s": 0.00022494804194602376
          },
          "temperature_validity_K": [
            325.488614,
            325.488614
          ],
          "reported_as": "lattice",
          "material": {
            "class": "Martensitic or AHSS",
            "grade": "not_reported",
            "microstructure": "Weld Metal",
            "phase": "Multiphase",
            "processing": [
              "As welded"
            ],
            "tags": [
              "not_reported"
            ],
            "notes": "Base dual-phase sheet prior to welding. | DP1000 AHSS sheet; base vs laser weld (Fig. 12). Laser-welded sample.",
            "chemical_composition": {
              "notes": "Table 1 (wt.%): C 0.083, Si 0.47, Mn 2.27, Al 0.04, Cr+Mo 0.52, Ti 0.028, Nb 0.033, Cu 0.017, Ni 0.03.",
              "basis": "wt_pct",
              "values": {
                "C": 0.083,
                "Si": 0.47,
                "Mn": 2.27,
                "Al": 0.04,
                "Ti": 0.028,
                "Nb": 0.033,
                "Cu": 0.017,
                "Ni": 0.03
              }
            }
          },
          "conditions": {
            "measurement_method": "Thermal desorption (TDA / TDS)",
            "notes": "Fig. 12: diffusion coefficient vs temperature from TDA-derived parameters for base and laser-welded samples."
          },
          "metadata": {
            "studied_effects": [
              "Microstructure Influence"
            ]
          }
        },
        {
          "entry_id": "hopf_2024_dp1000_base_material_54.0c",
          "model": {
            "type": "single_point",
            "temperature_K": 327.116171,
            "diffusivity_mm2_per_s": 6.257473419737809e-05
          },
          "temperature_validity_K": [
            327.116171,
            327.116171
          ],
          "reported_as": "lattice",
          "material": {
            "class": "Martensitic or AHSS",
            "grade": "not_reported",
            "microstructure": "Base Material",
            "phase": "Multiphase",
            "processing": [
              "Cold worked"
            ],
            "tags": [
              "not_reported"
            ],
            "notes": "Base dual-phase sheet prior to welding. | DP1000 AHSS sheet; base vs laser weld (Fig. 12).",
            "chemical_composition": {
              "notes": "Table 1 (wt.%): C 0.083, Si 0.47, Mn 2.27, Al 0.04, Cr+Mo 0.52, Ti 0.028, Nb 0.033, Cu 0.017, Ni 0.03.",
              "basis": "wt_pct",
              "values": {
                "C": 0.083,
                "Si": 0.47,
                "Mn": 2.27,
                "Al": 0.04,
                "Ti": 0.028,
                "Nb": 0.033,
                "Cu": 0.017,
                "Ni": 0.03
              }
            }
          },
          "conditions": {
            "measurement_method": "Thermal desorption (TDA / TDS)",
            "notes": "Fig. 12: diffusion coefficient vs temperature from TDA-derived parameters for base and laser-welded samples."
          },
          "metadata": {
            "studied_effects": [
              "Microstructure Influence"
            ]
          }
        },
        {
          "entry_id": "hopf_2024_dp1000_weld_metal_58.3c",
          "model": {
            "type": "single_point",
            "temperature_K": 331.456322,
            "diffusivity_mm2_per_s": 0.0002660348055679963
          },
          "temperature_validity_K": [
            331.456322,
            331.456322
          ],
          "reported_as": "lattice",
          "material": {
            "class": "Martensitic or AHSS",
            "grade": "not_reported",
            "microstructure": "Weld Metal",
            "phase": "Multiphase",
            "processing": [
              "As welded"
            ],
            "tags": [
              "not_reported"
            ],
            "notes": "Base dual-phase sheet prior to welding. | DP1000 AHSS sheet; base vs laser weld (Fig. 12). Laser-welded sample.",
            "chemical_composition": {
              "notes": "Table 1 (wt.%): C 0.083, Si 0.47, Mn 2.27, Al 0.04, Cr+Mo 0.52, Ti 0.028, Nb 0.033, Cu 0.017, Ni 0.03.",
              "basis": "wt_pct",
              "values": {
                "C": 0.083,
                "Si": 0.47,
                "Mn": 2.27,
                "Al": 0.04,
                "Ti": 0.028,
                "Nb": 0.033,
                "Cu": 0.017,
                "Ni": 0.03
              }
            }
          },
          "conditions": {
            "measurement_method": "Thermal desorption (TDA / TDS)",
            "notes": "Fig. 12: diffusion coefficient vs temperature from TDA-derived parameters for base and laser-welded samples."
          },
          "metadata": {
            "studied_effects": [
              "Microstructure Influence"
            ]
          }
        },
        {
          "entry_id": "hopf_2024_dp1000_base_material_59.9c",
          "model": {
            "type": "single_point",
            "temperature_K": 333.083878,
            "diffusivity_mm2_per_s": 7.213426179652124e-05
          },
          "temperature_validity_K": [
            333.083878,
            333.083878
          ],
          "reported_as": "lattice",
          "material": {
            "class": "Martensitic or AHSS",
            "grade": "not_reported",
            "microstructure": "Base Material",
            "phase": "Multiphase",
            "processing": [
              "Cold worked"
            ],
            "tags": [
              "not_reported"
            ],
            "notes": "Base dual-phase sheet prior to welding. | DP1000 AHSS sheet; base vs laser weld (Fig. 12).",
            "chemical_composition": {
              "notes": "Table 1 (wt.%): C 0.083, Si 0.47, Mn 2.27, Al 0.04, Cr+Mo 0.52, Ti 0.028, Nb 0.033, Cu 0.017, Ni 0.03.",
              "basis": "wt_pct",
              "values": {
                "C": 0.083,
                "Si": 0.47,
                "Mn": 2.27,
                "Al": 0.04,
                "Ti": 0.028,
                "Nb": 0.033,
                "Cu": 0.017,
                "Ni": 0.03
              }
            }
          },
          "conditions": {
            "measurement_method": "Thermal desorption (TDA / TDS)",
            "notes": "Fig. 12: diffusion coefficient vs temperature from TDA-derived parameters for base and laser-welded samples."
          },
          "metadata": {
            "studied_effects": [
              "Microstructure Influence"
            ]
          }
        },
        {
          "entry_id": "hopf_2024_dp1000_weld_metal_64.3c",
          "model": {
            "type": "single_point",
            "temperature_K": 337.424029,
            "diffusivity_mm2_per_s": 0.00031522302771692457
          },
          "temperature_validity_K": [
            337.424029,
            337.424029
          ],
          "reported_as": "lattice",
          "material": {
            "class": "Martensitic or AHSS",
            "grade": "not_reported",
            "microstructure": "Weld Metal",
            "phase": "Multiphase",
            "processing": [
              "As welded"
            ],
            "tags": [
              "not_reported"
            ],
            "notes": "Base dual-phase sheet prior to welding. | DP1000 AHSS sheet; base vs laser weld (Fig. 12). Laser-welded sample.",
            "chemical_composition": {
              "notes": "Table 1 (wt.%): C 0.083, Si 0.47, Mn 2.27, Al 0.04, Cr+Mo 0.52, Ti 0.028, Nb 0.033, Cu 0.017, Ni 0.03.",
              "basis": "wt_pct",
              "values": {
                "C": 0.083,
                "Si": 0.47,
                "Mn": 2.27,
                "Al": 0.04,
                "Ti": 0.028,
                "Nb": 0.033,
                "Cu": 0.017,
                "Ni": 0.03
              }
            }
          },
          "conditions": {
            "measurement_method": "Thermal desorption (TDA / TDS)",
            "notes": "Fig. 12: diffusion coefficient vs temperature from TDA-derived parameters for base and laser-welded samples."
          },
          "metadata": {
            "studied_effects": [
              "Microstructure Influence"
            ]
          }
        },
        {
          "entry_id": "hopf_2024_dp1000_base_material_65.9c",
          "model": {
            "type": "single_point",
            "temperature_K": 339.051586,
            "diffusivity_mm2_per_s": 8.3549192310506e-05
          },
          "temperature_validity_K": [
            339.051586,
            339.051586
          ],
          "reported_as": "lattice",
          "material": {
            "class": "Martensitic or AHSS",
            "grade": "not_reported",
            "microstructure": "Base Material",
            "phase": "Multiphase",
            "processing": [
              "Cold worked"
            ],
            "tags": [
              "not_reported"
            ],
            "notes": "Base dual-phase sheet prior to welding. | DP1000 AHSS sheet; base vs laser weld (Fig. 12).",
            "chemical_composition": {
              "notes": "Table 1 (wt.%): C 0.083, Si 0.47, Mn 2.27, Al 0.04, Cr+Mo 0.52, Ti 0.028, Nb 0.033, Cu 0.017, Ni 0.03.",
              "basis": "wt_pct",
              "values": {
                "C": 0.083,
                "Si": 0.47,
                "Mn": 2.27,
                "Al": 0.04,
                "Ti": 0.028,
                "Nb": 0.033,
                "Cu": 0.017,
                "Ni": 0.03
              }
            }
          },
          "conditions": {
            "measurement_method": "Thermal desorption (TDA / TDS)",
            "notes": "Fig. 12: diffusion coefficient vs temperature from TDA-derived parameters for base and laser-welded samples."
          },
          "metadata": {
            "studied_effects": [
              "Microstructure Influence"
            ]
          }
        },
        {
          "entry_id": "hopf_2024_dp1000_weld_metal_70.2c",
          "model": {
            "type": "single_point",
            "temperature_K": 343.391737,
            "diffusivity_mm2_per_s": 0.0003713878653863356
          },
          "temperature_validity_K": [
            343.391737,
            343.391737
          ],
          "reported_as": "lattice",
          "material": {
            "class": "Martensitic or AHSS",
            "grade": "not_reported",
            "microstructure": "Weld Metal",
            "phase": "Multiphase",
            "processing": [
              "As welded"
            ],
            "tags": [
              "not_reported"
            ],
            "notes": "Base dual-phase sheet prior to welding. | DP1000 AHSS sheet; base vs laser weld (Fig. 12). Laser-welded sample.",
            "chemical_composition": {
              "notes": "Table 1 (wt.%): C 0.083, Si 0.47, Mn 2.27, Al 0.04, Cr+Mo 0.52, Ti 0.028, Nb 0.033, Cu 0.017, Ni 0.03.",
              "basis": "wt_pct",
              "values": {
                "C": 0.083,
                "Si": 0.47,
                "Mn": 2.27,
                "Al": 0.04,
                "Ti": 0.028,
                "Nb": 0.033,
                "Cu": 0.017,
                "Ni": 0.03
              }
            }
          },
          "conditions": {
            "measurement_method": "Thermal desorption (TDA / TDS)",
            "notes": "Fig. 12: diffusion coefficient vs temperature from TDA-derived parameters for base and laser-welded samples."
          },
          "metadata": {
            "studied_effects": [
              "Microstructure Influence"
            ]
          }
        },
        {
          "entry_id": "hopf_2024_dp1000_base_material_71.9c",
          "model": {
            "type": "single_point",
            "temperature_K": 345.019293,
            "diffusivity_mm2_per_s": 9.64043101387095e-05
          },
          "temperature_validity_K": [
            345.019293,
            345.019293
          ],
          "reported_as": "lattice",
          "material": {
            "class": "Martensitic or AHSS",
            "grade": "not_reported",
            "microstructure": "Base Material",
            "phase": "Multiphase",
            "processing": [
              "Cold worked"
            ],
            "tags": [
              "not_reported"
            ],
            "notes": "Base dual-phase sheet prior to welding. | DP1000 AHSS sheet; base vs laser weld (Fig. 12).",
            "chemical_composition": {
              "notes": "Table 1 (wt.%): C 0.083, Si 0.47, Mn 2.27, Al 0.04, Cr+Mo 0.52, Ti 0.028, Nb 0.033, Cu 0.017, Ni 0.03.",
              "basis": "wt_pct",
              "values": {
                "C": 0.083,
                "Si": 0.47,
                "Mn": 2.27,
                "Al": 0.04,
                "Ti": 0.028,
                "Nb": 0.033,
                "Cu": 0.017,
                "Ni": 0.03
              }
            }
          },
          "conditions": {
            "measurement_method": "Thermal desorption (TDA / TDS)",
            "notes": "Fig. 12: diffusion coefficient vs temperature from TDA-derived parameters for base and laser-welded samples."
          },
          "metadata": {
            "studied_effects": [
              "Microstructure Influence"
            ]
          }
        },
        {
          "entry_id": "hopf_2024_dp1000_weld_metal_76.2c",
          "model": {
            "type": "single_point",
            "temperature_K": 349.359444,
            "diffusivity_mm2_per_s": 0.0004375598685007301
          },
          "temperature_validity_K": [
            349.359444,
            349.359444
          ],
          "reported_as": "lattice",
          "material": {
            "class": "Martensitic or AHSS",
            "grade": "not_reported",
            "microstructure": "Weld Metal",
            "phase": "Multiphase",
            "processing": [
              "As welded"
            ],
            "tags": [
              "not_reported"
            ],
            "notes": "Base dual-phase sheet prior to welding. | DP1000 AHSS sheet; base vs laser weld (Fig. 12). Laser-welded sample.",
            "chemical_composition": {
              "notes": "Table 1 (wt.%): C 0.083, Si 0.47, Mn 2.27, Al 0.04, Cr+Mo 0.52, Ti 0.028, Nb 0.033, Cu 0.017, Ni 0.03.",
              "basis": "wt_pct",
              "values": {
                "C": 0.083,
                "Si": 0.47,
                "Mn": 2.27,
                "Al": 0.04,
                "Ti": 0.028,
                "Nb": 0.033,
                "Cu": 0.017,
                "Ni": 0.03
              }
            }
          },
          "conditions": {
            "measurement_method": "Thermal desorption (TDA / TDS)",
            "notes": "Fig. 12: diffusion coefficient vs temperature from TDA-derived parameters for base and laser-welded samples."
          },
          "metadata": {
            "studied_effects": [
              "Microstructure Influence"
            ]
          }
        },
        {
          "entry_id": "hopf_2024_dp1000_base_material_77.8c",
          "model": {
            "type": "single_point",
            "temperature_K": 350.987001,
            "diffusivity_mm2_per_s": 0.00011092151559829156
          },
          "temperature_validity_K": [
            350.987001,
            350.987001
          ],
          "reported_as": "lattice",
          "material": {
            "class": "Martensitic or AHSS",
            "grade": "not_reported",
            "microstructure": "Base Material",
            "phase": "Multiphase",
            "processing": [
              "Cold worked"
            ],
            "tags": [
              "not_reported"
            ],
            "notes": "Base dual-phase sheet prior to welding. | DP1000 AHSS sheet; base vs laser weld (Fig. 12).",
            "chemical_composition": {
              "notes": "Table 1 (wt.%): C 0.083, Si 0.47, Mn 2.27, Al 0.04, Cr+Mo 0.52, Ti 0.028, Nb 0.033, Cu 0.017, Ni 0.03.",
              "basis": "wt_pct",
              "values": {
                "C": 0.083,
                "Si": 0.47,
                "Mn": 2.27,
                "Al": 0.04,
                "Ti": 0.028,
                "Nb": 0.033,
                "Cu": 0.017,
                "Ni": 0.03
              }
            }
          },
          "conditions": {
            "measurement_method": "Thermal desorption (TDA / TDS)",
            "notes": "Fig. 12: diffusion coefficient vs temperature from TDA-derived parameters for base and laser-welded samples."
          },
          "metadata": {
            "studied_effects": [
              "Microstructure Influence"
            ]
          }
        },
        {
          "entry_id": "hopf_2024_dp1000_weld_metal_82.2c",
          "model": {
            "type": "single_point",
            "temperature_K": 355.327152,
            "diffusivity_mm2_per_s": 0.0005053628297599509
          },
          "temperature_validity_K": [
            355.327152,
            355.327152
          ],
          "reported_as": "lattice",
          "material": {
            "class": "Martensitic or AHSS",
            "grade": "not_reported",
            "microstructure": "Weld Metal",
            "phase": "Multiphase",
            "processing": [
              "As welded"
            ],
            "tags": [
              "not_reported"
            ],
            "notes": "Base dual-phase sheet prior to welding. | DP1000 AHSS sheet; base vs laser weld (Fig. 12). Laser-welded sample.",
            "chemical_composition": {
              "notes": "Table 1 (wt.%): C 0.083, Si 0.47, Mn 2.27, Al 0.04, Cr+Mo 0.52, Ti 0.028, Nb 0.033, Cu 0.017, Ni 0.03.",
              "basis": "wt_pct",
              "values": {
                "C": 0.083,
