Repository: DenisCzeskleba/czeskleba.github.io

# czeskleba.github.io
Website build for czeskleba.com!

File: data/hdd-groups.json (part 43 of 98)
{
            "specimen_orientation": "transverse to rolling direction",
            "temperature_C": 25.0,
            "notes": "Same setup as longitudinal test.",
            "electrolyte": "electrolyte_anodic=0.1 N NaOH + electrolyte_cathodic=0.1 N NaOH + 20 mg/L As2O3",
            "charging_current_density_mA_cm2": 5.0
          },
          "metadata": {
            "studied_effects": [
              "Grain Boundaries and Particle-Matrix Interfaces"
            ]
          }
        }
      ]
    },
    {
      "group_id": "li_1988_1cr21ni5ti_second_phase",
      "source_id": "li_1988_effect_of_second_phase",
      "label": "li_1988_1cr21ni5ti_second_phase",
      "entry_ids": [
        "li_1988_1cr21ni5ti_single_delta",
        "li_1988_1cr21ni5ti_gamma_network"
      ],
      "temperature_range_K": [
        298.15,
        298.15
      ],
      "segments": [
        {
          "entry_id": "li_1988_1cr21ni5ti_single_delta",
          "model": {
            "type": "single_point",
            "temperature_K": 298.15,
            "diffusivity_mm2_per_s": 3.36e-06
          },
          "temperature_validity_K": [
            298.15,
            298.15
          ],
          "reported_as": "effective",
          "material": {
            "class": "Stainless Steel",
            "grade": "1Cr21Ni5Ti",
            "microstructure": "Base Material",
            "phase": "Ferritic",
            "processing": [
              "not_reported"
            ],
            "tags": [
              "not_reported"
            ],
            "notes": "1Cr21Ni5Ti stainless steel, specimen No.21 (single alpha phase); thickness 0.3 mm.",
            "chemical_composition": {
              "notes": "C=0.11, Si=0.70, Mn=0.32, P=0.030, S=0.003, Cr=21.35, Ni=5.25, Mo=0.03, Ti=0.56",
              "basis": "wt_pct",
              "values": {
                "C": 0.11,
                "Si": 0.7,
                "Mn": 0.32,
                "P": 0.03,
                "S": 0.003,
                "Cr": 21.35,
                "Ni": 5.25,
                "Mo": 0.03,
                "Ti": 0.56
              }
            }
          },
          "conditions": {
            "measurement_method": "Electrochemical permeation",
            "specimen_orientation": "through-thickness",
            "surface_preparation": "Pd plated, polished",
            "notes": "Specimen No.21 (? phase only) from Fig. 3.",
            "electrolyte": "electrolyte_anodic=0.1 M H2SO4 + electrolyte_cathodic=0.1 N NaOH, 6 mA/cm^2 charging"
          },
          "metadata": {
            "studied_effects": [
              "Microstructure Influence"
            ]
          }
        },
        {
          "entry_id": "li_1988_1cr21ni5ti_gamma_network",
          "model": {
            "type": "single_point",
            "temperature_K": 298.15,
            "diffusivity_mm2_per_s": 2.16e-06
          },
          "temperature_validity_K": [
            298.15,
            298.15
          ],
          "reported_as": "effective",
          "material": {
            "class": "Stainless Steel",
            "grade": "1Cr21Ni5Ti",
            "microstructure": "Base Material",
            "phase": "Multiphase",
            "processing": [
              "not_reported"
            ],
            "tags": [
              "not_reported"
            ],
            "notes": "1Cr21Ni5Ti stainless steel, specimen No.22 (alpha + gamma network, 16.3% gamma); thickness 0.3 mm.",
            "chemical_composition": {
              "notes": "C=0.11, Si=0.70, Mn=0.32, P=0.030, S=0.003, Cr=21.35, Ni=5.25, Mo=0.03, Ti=0.56",
              "basis": "wt_pct",
              "values": {
                "C": 0.11,
                "Si": 0.7,
                "Mn": 0.32,
                "P": 0.03,
                "S": 0.003,
                "Cr": 21.35,
                "Ni": 5.25,
                "Mo": 0.03,
                "Ti": 0.56
              }
            }
          },
          "conditions": {
            "measurement_method": "Electrochemical permeation",
            "specimen_orientation": "through-thickness",
            "surface_preparation": "Pd plated, polished",
            "notes": "Specimen No.22 with ? network along ? grain boundaries.",
            "electrolyte": "electrolyte_anodic=0.1 M H2SO4 + electrolyte_cathodic=0.1 N NaOH, 6 mA/cm^2 charging"
          },
          "metadata": {
            "studied_effects": [
              "Microstructure Influence"
            ]
          }
        }
      ]
    },
    {
      "group_id": "li_1988_mild_steel_second_phase",
      "source_id": "li_1988_effect_of_second_phase",
      "label": "li_1988_mild_steel_second_phase",
      "entry_ids": [
        "li_1988_mild_steel_discrete_carbides",
        "li_1988_mild_steel_carbide_network"
      ],
      "temperature_range_K": [
        298.15,
        298.15
      ],
      "segments": [
        {
          "entry_id": "li_1988_mild_steel_discrete_carbides",
          "model": {
            "type": "single_point",
            "temperature_K": 298.15,
            "diffusivity_mm2_per_s": 0.00039
          },
          "temperature_validity_K": [
            298.15,
            298.15
          ],
          "reported_as": "effective",
          "material": {
            "class": "Carbon Steel",
            "grade": "not_reported",
            "microstructure": "Base Material",
            "phase": "Ferritic",
            "processing": [
              "not_reported"
            ],
            "tags": [
              "not_reported"
            ],
            "notes": "Mild steel specimen (1.0 mm thick). Specimen No.1: ferrite matrix with discrete carbides on grain boundaries.",
            "chemical_composition": {
              "notes": "C=0.05, Si=0.27, P=0.015, S=0.018",
              "basis": "wt_pct",
              "values": {
                "C": 0.05,
                "Si": 0.27,
                "P": 0.015,
                "S": 0.018
              }
            }
          },
          "conditions": {
            "measurement_method": "Electrochemical permeation",
            "specimen_orientation": "through-thickness",
            "surface_preparation": "mechanical + electrolytic polish, Pd plating both sides",
            "notes": "Devanathan-Stachurski cell; referred to as specimen No.1 in Fig. 1.",
            "electrolyte": "electrolyte_anodic=0.1 N NaOH + electrolyte_cathodic=0.1 N NaOH, 2 mA/cm^2 charging"
          },
          "metadata": {
            "studied_effects": [
              "Microstructure Influence"
            ]
          }
        },
        {
          "entry_id": "li_1988_mild_steel_carbide_network",
          "model": {
            "type": "single_point",
            "temperature_K": 298.15,
            "diffusivity_mm2_per_s": 0.000163
          },
          "temperature_validity_K": [
            298.15,
            298.15
          ],
          "reported_as": "effective",
          "material": {
            "class": "Carbon Steel",
            "grade": "not_reported",
            "microstructure": "Base Material",
            "phase": "Ferritic",
            "processing": [
              "not_reported"
            ],
            "tags": [
              "not_reported"
            ],
            "notes": "Mild steel specimen (1.0 mm thick). Specimen No.2: carbide network along grain boundaries.",
            "chemical_composition": {
              "notes": "C=0.05, Si=0.27, P=0.015, S=0.018",
              "basis": "wt_pct",
              "values": {
                "C": 0.05,
                "Si": 0.27,
                "P": 0.015,
                "S": 0.018
              }
            }
          },
          "conditions": {
            "measurement_method": "Electrochemical permeation",
            "specimen_orientation": "through-thickness",
            "surface_preparation": "Pd plated, polished",
            "notes": "Specimen No.2 (continuous carbide network).",
            "electrolyte": "electrolyte_anodic=0.1 N NaOH + electrolyte_cathodic=0.1 N NaOH, 2 mA/cm^2 charging"
          },
          "metadata": {
            "studied_effects": [
              "Microstructure Influence"
            ]
          }
        }
      ]
    },
    {
      "group_id": "li_1988_t10_retained_austenite",
      "source_id": "li_1988_effect_of_second_phase",
      "label": "li_1988_t10_retained_austenite",
      "entry_ids": [
        "li_1988_t10_no_retained_austenite",
        "li_1988_t10_retained_austenite"
      ],
      "temperature_range_K": [
        298.15,
        298.15
      ],
      "segments": [
        {
          "entry_id": "li_1988_t10_no_retained_austenite",
          "model": {
            "type": "single_point",
            "temperature_K": 298.15,
            "diffusivity_mm2_per_s": 0.000369
          },
          "temperature_validity_K": [
            298.15,
            298.15
          ],
          "reported_as": "effective",
          "material": {
            "class": "Carbon Steel",
            "grade": "T10",
            "microstructure": "Base Material",
            "phase": "Martensitic",
            "processing": [
              "not_reported"
            ],
            "tags": [
              "not_reported"
            ],
            "notes": "High carbon steel T10, specimen No.11 (no retained austenite); thickness 1.0 mm.",
            "chemical_composition": {
              "notes": "C=0.95, Si=0.24, Mn=0.25, P=0.030, S=0.020, Cr=0.20",
              "basis": "wt_pct",
              "values": {
                "C": 0.95,
                "Si": 0.24,
                "Mn": 0.25,
                "P": 0.03,
                "S": 0.02,
                "Cr": 0.2
              }
            }
          },
          "conditions": {
            "measurement_method": "Electrochemical permeation",
            "specimen_orientation": "through-thickness",
            "surface_preparation": "Pd plated, polished",
            "notes": "Specimen No.11 per Fig. 2.",
            "electrolyte": "electrolyte_anodic=0.1 N NaOH + electrolyte_cathodic=0.1 N NaOH, 2 mA/cm^2 charging"
          },
          "metadata": {
            "studied_effects": [
              "Microstructure Influence"
            ]
          }
        },
        {
          "entry_id": "li_1988_t10_retained_austenite",
          "model": {
            "type": "single_point",
            "temperature_K": 298.15,
            "diffusivity_mm2_per_s": 6.3e-05
          },
          "temperature_validity_K": [
            298.15,
            298.15
          ],
          "reported_as": "effective",
          "material": {
            "class": "Carbon Steel",
            "grade": "T10",
            "microstructure": "Base Material",
            "phase": "Multiphase",
            "processing": [
              "not_reported"
            ],
            "tags": [
              "not_reported"
            ],
            "notes": "High carbon steel T10, specimen No.12 with 4.6% retained austenite; thickness 1.0 mm.",
            "chemical_composition": {
              "notes": "C=0.95, Si=0.24, Mn=0.25, P=0.030, S=0.020, Cr=0.20",
              "basis": "wt_pct",
              "values": {
                "C": 0.95,
                "Si": 0.24,
                "Mn": 0.25,
                "P": 0.03,
                "S": 0.02,
                "Cr": 0.2
              }
            }
          },
          "conditions": {
            "measurement_method": "Electrochemical permeation",
            "specimen_orientation": "through-thickness",
            "surface_preparation": "Pd plated, polished",
            "notes": "Specimen No.12 contained 4.6% retained austenite (XRD).",
            "electrolyte": "electrolyte_anodic=0.1 N NaOH + electrolyte_cathodic=0.1 N NaOH, 2 mA/cm^2 charging"
          },
          "metadata": {
            "studied_effects": [
              "Microstructure Influence"
            ]
          }
        }
      ]
    },
    {
      "group_id": "li_2023_x80_temperature",
      "source_id": "li_2023_investigations_of_temperature_effects",
      "label": "li_2023_x80_temperature",
      "entry_ids": [
        "li_2023_x80_temperature_arrhenius"
      ],
      "temperature_range_K": [
        300.0,
        325.0
      ],
      "segments": [
        {
          "entry_id": "li_2023_x80_temperature_arrhenius",
          "model": {
            "type": "arrhenius",
            "D0_mm2_per_s": 65.1,
            "Q_J_per_mol": 31900.0
          },
          "temperature_validity_K": [
            300.0,
            325.0
          ],
          "reported_as": "effective",
          "material": {
            "class": "Pipeline Steel",
            "grade": "API X80",
            "microstructure": "Base Material",
            "phase": "Ferritic",
            "processing": [
              "not_reported"
            ],
            "tags": [
              "Pipeline"
            ],
            "notes": "API X80 pipeline steel; thickness 1.0 mm; Nb = 0.07 wt%.",
            "chemical_composition": {
              "notes": "C=0.05, Si=0.21, Mn=1.82, P=0.007, S=0.001, Cr=0.012, Mo=0.18, Ni=0.033, Al=0.035, Cu=0.012, Nb=0.07, Ti=0.012, V=0.007, Fe=Bal.",
              "basis": "wt_pct",
              "values": {
                "C": 0.05,
                "Si": 0.21,
                "Mn": 1.82,
                "P": 0.007,
                "S": 0.001,
                "Cr": 0.012,
                "Mo": 0.18,
                "Ni": 0.033,
                "Al": 0.035,
                "Cu": 0.012,
                "Nb": 0.07,
                "Ti": 0.012,
                "V": 0.007
              }
            }
          },
          "conditions": {
            "measurement_method": "Electrochemical permeation",
            "surface_coating": "Ni-plated detection face, Pd-free entry face",
            "temperature_control": "300?325 K thermostatic bath",
            "notes": "Devanathan?Stachurski cell following Fig. 3; Table 2 lists D, JL, and C0 per temperature.",
            "electrolyte": "charging_electrolyte=0.5 mol/L H2SO4 (cathodic), 10 mA/cm^2 + oxidation_electrolyte=0.1 mol/L NaOH (anodic)"
          },
          "metadata": {
            "studied_effects": [
              "Alloying Elements"
            ]
          }
        }
      ]
    },
    {
      "group_id": "li_2024_4130x_diffusion",
      "source_id": "li_2024_hydrogen_diffusion_mechanisms_in",
      "label": "li_2024_4130x_diffusion",
      "entry_ids": [
        "li_2024_4130x_arrhenius",
        "li_2024_4130x_298k_single_point"
      ],
      "temperature_range_K": [
        293.0,
        313.0
      ],
      "segments": [
        {
          "entry_id": "li_2024_4130x_arrhenius",
          "model": {
            "type": "arrhenius",
            "D0_mm2_per_s": 15.9,
            "Q_J_per_mol": 27112.378325720005
          },
          "temperature_validity_K": [
            293.0,
            313.0
          ],
          "reported_as": "effective",
          "material": {
            "class": "Low Alloy Steel",
            "grade": "AISI 4130",
            "microstructure": "Base Material",
            "phase": "Ferritic",
            "processing": [
              "not_reported"
            ],
            "tags": [
              "Cr-Mo"
            ],
            "notes": "4130X variant; plate thickness 1.5 mm.",
            "chemical_composition": {
              "notes": "Cr=1.000, Mn=0.860, Mo=0.230",
              "basis": "wt_pct",
              "values": {
                "Cr": 1.0,
                "Mn": 0.86,
                "Mo": 0.23
              }
            }
          },
          "conditions": {
            "measurement_method": "Electrochemical permeation",
            "surface_coating": "Ni-plated detection face",
            "temperature_control": "293?313 K thermostatic bath",
            "electrolyte": "charging_electrolyte=0.005 mol/L H2SO4 + oxidation_electrolyte=0.1 mol/L NaOH",
            "charging_current_density_mA_cm2": 10.0
          },
          "metadata": {
            "studied_effects": [
              "Grain Boundaries and Particle-Matrix Interfaces"
            ]
          }
        },
        {
          "entry_id": "li_2024_4130x_298k_single_point",
          "model": {
            "type": "single_point",
            "temperature_K": 298.0,
            "diffusivity_mm2_per_s": 0.000291
          },
          "temperature_validity_K": [
            298.0,
            298.0
          ],
          "reported_as": "effective",
          "material": {
            "class": "Low Alloy Steel",
            "grade": "AISI 4130",
            "microstructure": "Base Material",
            "phase": "Ferritic",
            "processing": [
              "not_reported"
            ],
            "tags": [
              "Cr-Mo"
            ],
            "notes": "4130X variant; plate thickness 1.5 mm.",
            "chemical_composition": {
              "notes": "Cr=1.000, Mn=0.860, Mo=0.230",
              "basis": "wt_pct",
              "values": {
                "Cr": 1.0,
                "Mn": 0.86,
                "Mo": 0.23
              }
            }
          },
          "conditions": {
            "measurement_method": "Electrochemical permeation",
            "temperature_C": 25.0,
            "notes": "Hydrogen permeation parameters at 298 K reported in Section III.A (D = 2.91?10^-10 m^2/s, P = 1.23?10^-10 mol/m?s, C_sub = 0.054 wppm).",
            "electrolyte": "charging_electrolyte=0.005 mol/L H2SO4 + oxidation_electrolyte=0.1 mol/L NaOH",
            "charging_current_density_mA_cm2": 10.0
          },
          "metadata": {
            "studied_effects": [
              "Grain Boundaries and Particle-Matrix Interfaces"
            ]
          }
        }
      ]
    },
    {
      "group_id": "liu_2020_medium_mn_permeation",
      "source_id": "liu_2020_the_effect_of_hydrogen",
      "label": "liu_2020_medium_mn_permeation",
      "entry_ids": [
        "liu_2020_m7b_diffusivity",
        "liu_2020_m7c_diffusivity",
        "liu_2020_m10b_diffusivity"
      ],
      "temperature_range_K": [
        298.15,
        298.15
      ],
      "segments": [
        {
          "entry_id": "liu_2020_m7b_diffusivity",
          "model": {
            "type": "single_point",
            "temperature_K": 298.15,
            "diffusivity_mm2_per_s": 3.08e-06
          },
          "temperature_validity_K": [
            298.15,
            298.15
          ],
          "reported_as": "effective",
          "material": {
            "class": "Martensitic or AHSS",
            "grade": "not_reported",
            "microstructure": "Base Material",
            "phase": "Multiphase",
            "processing": [
              "Annealed"
            ],
            "tags": [
              "AHSS"
            ],
            "notes": "Medium Mn steel M7B (batch annealed); ferrite + retained austenite; thickness 1.28 mm.",
            "chemical_composition": {
              "notes": "C=0.14, Si=0.23, Mn=7.16, Cr=0.077, Al=0.055, Fe=balance",
              "basis": "wt_pct",
              "values": {
                "C": 0.14,
                "Si": 0.23,
                "Mn": 7.16,
                "Cr": 0.077,
                "Al": 0.055
              }
            }
          },
          "conditions": {
            "measurement_method": "Electrochemical permeation",
            "surface_coating": "Ni plating on oxidation face",
            "temperature_C": 25.0,
            "notes": "annealed hot-rolled MMS M7B",
            "electrolyte": "charging_electrolyte=0.2 mol/L NaOH + 0.22 g/L thiourea, 5 mA/cm^2 + oxidation_electrolyte=0.2 mol/L NaOH"
          },
          "metadata": {
            "studied_effects": [
              "Microstructure Influence"
            ]
          }
        },
        {
          "entry_id": "liu_2020_m7c_diffusivity",
          "model": {
            "type": "single_point",
            "temperature_K": 298.15,
            "diffusivity_mm2_per_s": 2.86e-06
          },
          "temperature_validity_K": [
            298.15,
            298.15
          ],
          "reported_as": "effective",
          "material": {
            "class": "Martensitic or AHSS",
            "grade": "not_reported",
            "microstructure": "Base Material",
            "phase": "Multiphase",
            "processing": [
              "Annealed"
            ],
            "tags": [
              "AHSS"
            ],
            "notes": "Medium Mn steel M7C (continuous annealed); ferrite + lath austenite; thickness 1.32 mm.",
            "chemical_composition": {
              "notes": "C=0.14, Si=0.23, Mn=7.16, Cr=0.077, Al=0.055, Fe=balance",
              "basis": "wt_pct",
              "values": {
                "C": 0.14,
                "Si": 0.23,
                "Mn": 7.14,
                "Cr": 0.082,
                "Al": 0.056
              }
            }
          },
          "conditions": {
            "measurement_method": "Electrochemical permeation",
            "surface_coating": "Ni plating on oxidation face",
            "temperature_C": 25.0,
            "notes": "batch-annealed MMS M7C",
            "electrolyte": "charging_electrolyte=0.2 mol/L NaOH + 0.22 g/L thiourea, 5 mA/cm^2 + oxidation_electrolyte=0.2 mol/L NaOH"
          },
          "metadata": {
            "studied_effects": [
              "Microstructure Influence"
            ]
          }
        },
        {
          "entry_id": "liu_2020_m10b_diffusivity",
          "model": {
            "type": "single_point",
            "temperature_K": 298.15,
            "diffusivity_mm2_per_s": 4.41e-07
          },
          "temperature_validity_K": [
            298.15,
            298.15
          ],
          "reported_as": "effective",
          "material": {
            "class": "Martensitic or AHSS",
            "grade": "not_reported",
            "microstructure": "Base Material",
            "phase": "Multiphase",
            "processing": [
              "Annealed"
            ],
            "tags": [
              "AHSS"
            ],
            "notes": "Medium Mn steel M10B (batch annealed); ferrite + high retained austenite; thickness 0.44 mm.",
            "chemical_composition": {
              "notes": "C=0.14, Si=0.23, Mn=7.16, Cr=0.077, Al=0.055, Fe=balance",
              "basis": "wt_pct",
              "values": {
                "C": 0.15,
                "Si": 0.17,
                "Mn": 10.4,
                "Cr": 0.073,
                "Al": 1.49
              }
            }
          },
          "conditions": {
            "measurement_method": "Electrochemical permeation",
            "surface_coating": "Ni plating on oxidation face",
            "temperature_C": 25.0,
            "notes": "medium Mn steel M10B with high RA",
            "electrolyte": "charging_electrolyte=0.2 mol/L NaOH + 0.22 g/L thiourea, 5 mA/cm^2 + oxidation_electrolyte=0.2 mol/L NaOH"
          },
          "metadata": {
            "studied_effects": [
              "Microstructure Influence"
            ]
          }
        }
      ]
    },
    {
      "group_id": "liu_2024_mpss_permeation",
      "source_id": "liu_2024_towards_a_better_understanding",
      "label": "liu_2024_mpss_permeation",
      "entry_ids": [
        "liu_2024_mpss_diffusivity"
      ],
      "temperature_range_K": [
        298.15,
        298.15
      ],
      "segments": [
        {
          "entry_id": "liu_2024_mpss_diffusivity",
          "model": {
            "type": "single_point",
            "temperature_K": 298.15,
            "diffusivity_mm2_per_s": 2.0799999999999998e-07
          },
          "temperature_validity_K": [
            298.15,
            298.15
          ],
          "reported_as": "effective",
          "material": {
            "class": "Stainless Steel",
            "grade": "not_reported",
            "microstructure": "Base Material",
            "phase": "Multiphase",
            "processing": [
              "Annealed",
              "Quenched"
            ],
            "tags": [
              "not_reported"
            ],
            "notes": "Multiphase stainless steel (MPSS) with ferrite 58.9%, martensite 32.5%, retained austenite 8.6%; solution annealed and water quenched.",
            "chemical_composition": {
              "notes": "Fe=73.84, C=0.029, Ni=5.45, Mn=0.031, Cr=16.52, Mo=2.99, Si=1.13, P=0.008, S=0.003",
              "basis": "wt_pct",
              "values": {
                "Fe": 73.84,
                "C": 0.029,
                "Ni": 5.45,
                "Mn": 0.031,
                "Cr": 16.52,
                "Mo": 2.99,
                "Si": 1.13,
                "P": 0.008,
                "S": 0.003
              }
            }
          },
          "conditions": {
            "measurement_method": "Electrochemical permeation",
            "surface_coating": "200 nm Ni on oxidation face",
            "temperature_C": 25.0,
            "electrolyte": "charging_electrolyte=0.2 mol/L NaOH + 0.5 g/L thiourea + oxidation_electrolyte=0.2 mol/L NaOH",
            "charging_current_density_mA_cm2": 0.2
          },
          "metadata": {
            "studied_effects": [
              "Microstructure Influence"
            ]
          }
        }
      ]
    },
    {
      "group_id": "lu_2022_alloy_625_permeation",
      "source_id": "lu_2022_hydrogen_diffusion_and_trapping",
      "label": "lu_2022_alloy_625_permeation",
      "entry_ids": [
        "lu_2022_alloy_625_arrhenius_-20ma"
      ],
      "temperature_range_K": [
        318.15,
        358.15
      ],
      "segments": [
        {
          "entry_id": "lu_2022_alloy_625_arrhenius_-20ma",
          "model": {
            "type": "arrhenius",
            "D0_mm2_per_s": 0.182,
            "Q_J_per_mol": 44460,
            "reference_R_J_per_molK": 8.314462618
          },
          "temperature_validity_K": [
            318.15,
            358.15
          ],
          "reported_as": "effective",
          "material": {
            "class": "Nickel-Based Alloy",
            "grade": "Alloy 625",
            "microstructure": "Base Material",
            "phase": "not_reported",
            "processing": [
              "Annealed",
              "Quenched"
            ],
            "tags": [
              "not_reported"
            ],
            "notes": "Alloy 625 forged bar; annealed at 885 C for 1 h and water quenched; permeation disk ground to ~100 um thick.",
            "chemical_composition": {
              "notes": "Ni=62.80, C=0.018, Fe=3.70, Cr=21.31, Nb=3.25, Mo=8.30, Cu=0.02, Co=0.18, Si=0.08, Mn=0.07, Ti=0.05, Al=0.22, P=<0.005, S=0.0003",
              "basis": "wt_pct",
              "values": {
                "Ni": 62.8,
                "C": 0.018,
                "Fe": 3.7,
                "Cr": 21.31,
                "Nb": 3.25,
                "Mo": 8.3,
                "Cu": 0.02,
                "Co": 0.18,
                "Si": 0.08,
                "Mn": 0.07,
                "Ti": 0.05,
                "Al": 0.22,
                "S": 0.0003
              },
              "ranges": {
                "P": [
                  0.0,
                  0.005
                ]
              }
            }
          },
          "conditions": {
            "measurement_method": "Electrochemical permeation",
            "charging_method": "electrochemical (Devanathan-Stachursky cell)",
            "cathodic_current_density_mA_per_cm2": -20.0,
            "specimen_thickness_mm": 0.1,
            "exposed_surface_area_mm2": 50.27,
            "notes": "Anodic side purged with N2; steady-state current recorded after cathodic charging to compute Deff via tlag method. | anodic_potential_vs_SCE_mV: 300.0",
            "electrolyte": "0.1 M NaOH + 0.2 g/L thiourea (pH 12.80) + 0.1 M NaOH (pH 12.78)"
          },
          "metadata": {
            "studied_effects": [
              "not_reported"
            ]
          }
        }
      ]
    },
    {
      "group_id": "luppo_1991_table4_electrochemical",
      "source_id": "luppo_1991_the_influence_of_microstructure",
      "label": "luppo_1991_table4_electrochemical",
      "entry_ids": [
        "luppo_1991_a516_g60_normalized_electrochemical_303k",
        "luppo_1991_a516_g60_fresh_martensite_electrochemical_303k",
        "luppo_1991_a516_g60_qtl_electrochemical_303k",
        "luppo_1991_a516_g60_qth_electrochemical_303k"
      ],
      "temperature_range_K": [
        303.0,
        303.0
      ],
      "segments": [
        {
          "entry_id": "luppo_1991_a516_g60_normalized_electrochemical_303k",
          "model": {
            "type": "single_point",
            "temperature_K": 303.0,
            "diffusivity_mm2_per_s": 0.00015
          },
          "temperature_validity_K": [
            303.0,
            303.0
          ],
          "reported_as": "apparent",
          "material": {
            "class": "Carbon Steel",
            "grade": "ASTM A516 Grade 60",
            "microstructure": "Base Material",
            "phase": "Bainitic/Pearlitic",
            "processing": [
              "Normalized"
            ],
            "tags": [
              "not_reported"
            ],
            "notes": "Normalized at 1173 K for 58 min and air cooled.",
            "chemical_composition": {
              "notes": "C=0.12, Si=0.26, Mn=1.06, P=0.014, S=0.005, Cu=0.01, Ni=0.01, Cr=0.01, Mo=0.001, V=0.003, Sn=0.001, N=0.002",
              "basis": "wt_pct",
              "values": {
                "C": 0.12,
                "Si": 0.26,
                "Mn": 1.06,
                "P": 0.014,
                "S": 0.005,
                "Cu": 0.01,
                "Ni": 0.01,
                "Cr": 0.01,
                "Mo": 0.001,
                "V": 0.003,
                "Sn": 0.001,
                "N": 0.002
              }
            }
          },
          "conditions": {
            "measurement_method": "Electrochemical permeation",
            "charging_method": "electrochemical",
            "specimen_thickness_mm": 1.5,
            "surface_preparation": "Polished to #600 SiC prior to Devanathan-Stachurski testing",
            "notes": "Cell maintained at 303 K; Pd-free membranes.",
            "electrolyte": "0.1 N NaOH + 0.1 N NaOH held at +450 mV vs NHE",
            "charging_current_density_mA_cm2": 5.0
          },
          "metadata": {
            "studied_effects": [
              "Microstructure Influence"
            ]
          }
        },
        {
          "entry_id": "luppo_1991_a516_g60_fresh_martensite_electrochemical_303k",
          "model": {
            "type": "single_point",
            "temperature_K": 303.0,
            "diffusivity_mm2_per_s": 2e-05
          },
          "temperature_validity_K": [
            303.0,
            303.0
          ],
          "reported_as": "apparent",
          "material": {
            "class": "Carbon Steel",
            "grade": "ASTM A516 Grade 60",
            "microstructure": "Base Material",
            "phase": "Martensitic",
            "processing": [
              "Quenched"
            ],
            "tags": [
              "not_reported"
            ],
            "notes": "Austenitized at 1173 K for 30 min and quenched to brine (fresh martensite).",
            "chemical_composition": {
              "notes": "C=0.12, Si=0.26, Mn=1.06, P=0.014, S=0.005, Cu=0.01, Ni=0.01, Cr=0.01, Mo=0.001, V=0.003, Sn=0.001, N=0.002",
              "basis": "wt_pct",
              "values": {
                "C": 0.12,
                "Si": 0.26,
                "Mn": 1.06,
                "P": 0.014,
                "S": 0.005,
                "Cu": 0.01,
                "Ni": 0.01,
                "Cr": 0.01,
                "Mo": 0.001,
                "V": 0.003,
                "Sn": 0.001,
                "N": 0.002
              }
            }
          },
          "conditions": {
            "measurement_method": "Electrochemical permeation",
            "charging_method": "electrochemical",
            "specimen_thickness_mm": 1.5,
            "surface_preparation": "Polished to #600 SiC",
            "notes": "303 K Devanathan test on martensitic membrane.",
            "electrolyte": "0.1 N NaOH + 0.1 N NaOH held at +450 mV vs NHE",
            "charging_current_density_mA_cm2": 5.0
          },
          "metadata": {
            "studied_effects": [
              "Microstructure Influence"
            ]
          }
        },
        {
          "entry_id": "luppo_1991_a516_g60_qtl_electrochemical_303k",
          "model": {
            "type": "single_point",
            "temperature_K": 303.0,
            "diffusivity_mm2_per_s": 0.00017
          },
          "temperature_validity_K": [
            303.0,
            303.0
          ],
          "reported_as": "apparent",
          "material": {
            "class": "Carbon Steel",
            "grade": "ASTM A516 Grade 60",
            "microstructure": "Base Material",
            "phase": "Martensitic",
            "processing": [
              "Q&T"
            ],
            "tags": [
              "not_reported"
            ],
            "notes": "Quenched martensite tempered 6 h at 453 K (QTL).",
            "chemical_composition": {
              "notes": "C=0.12, Si=0.26, Mn=1.06, P=0.014, S=0.005, Cu=0.01, Ni=0.01, Cr=0.01, Mo=0.001, V=0.003, Sn=0.001, N=0.002",
              "basis": "wt_pct",
              "values": {
                "C": 0.12,
                "Si": 0.26,
                "Mn": 1.06,
                "P": 0.014,
                "S": 0.005,
                "Cu": 0.01,
                "Ni": 0.01,
                "Cr": 0.01,
                "Mo": 0.001,
                "V": 0.003,
                "Sn": 0.001,
                "N": 0.002
              }
            }
          },
          "conditions": {
            "measurement_method": "Electrochemical permeation",
            "charging_method": "electrochemical",
            "specimen_thickness_mm": 1.5,
            "surface_preparation": "Polished to #600 SiC",
            "notes": "303 K Devanathan response.",
            "electrolyte": "0.1 N NaOH + 0.1 N NaOH held at +450 mV vs NHE",
            "charging_current_density_mA_cm2": 5.0
          },
          "metadata": {
            "studied_effects": [
              "Microstructure Influence"
            ]
          }
        },
        {
          "entry_id": "luppo_1991_a516_g60_qth_electrochemical_303k",
          "model": {
            "type": "single_point",
            "temperature_K": 303.0,
            "diffusivity_mm2_per_s": 0.00036
          },
          "temperature_validity_K": [
            303.0,
            303.0
          ],
          "reported_as": "apparent",
          "material": {
            "class": "Carbon Steel",
            "grade": "ASTM A516 Grade 60",
            "microstructure": "Base Material",
            "phase": "Martensitic",
            "processing": [
              "Q&T"
            ],
            "tags": [
              "not_reported"
            ],
            "notes": "Quenched martensite tempered 1 h at 773 K (QTH).",
            "chemical_composition": {
              "notes": "C=0.12, Si=0.26, Mn=1.06, P=0.014, S=0.005, Cu=0.01, Ni=0.01, Cr=0.01, Mo=0.001, V=0.003, Sn=0.001, N=0.002",
              "basis": "wt_pct",
              "values": {
                "C": 0.12,
                "Si": 0.26,
                "Mn": 1.06,
                "P": 0.014,
                "S": 0.005,
                "Cu": 0.01,
                "Ni": 0.01,
                "Cr": 0.01,
                "Mo": 0.001,
                "V": 0.003,
                "Sn": 0.001,
                "N": 0.002
              }
            }
          },
          "conditions": {
            "measurement_method": "Electrochemical permeation",
            "charging_method": "electrochemical",
            "specimen_thickness_mm": 1.5,
            "surface_preparation": "Polished to #600 SiC",
            "notes": "303 K Devanathan response.",
            "electrolyte": "0.1 N NaOH + 0.1 N NaOH held at +450 mV vs NHE",
            "charging_current_density_mA_cm2": 5.0
          },
          "metadata": {
            "studied_effects": [
              "Microstructure Influence"
            ]
          }
        }
      ]
    },
    {
      "group_id": "luppo_1991_table5_gas_phase",
      "source_id": "luppo_1991_the_influence_of_microstructure",
      "label": "luppo_1991_table5_gas_phase",
      "entry_ids": [
        "luppo_1991_a516_g60_normalized_gas_phase_303k",
        "luppo_1991_a516_g60_fresh_martensite_gas_phase_303k",
        "luppo_1991_a516_g60_qtl_gas_phase_303k",
        "luppo_1991_a516_g60_qth_gas_phase_303k"
      ],
      "temperature_range_K": [
        303.0,
        303.0
      ],
      "segments": [
        {
          "entry_id": "luppo_1991_a516_g60_normalized_gas_phase_303k",
          "model": {
            "type": "single_point",
            "temperature_K": 303.0,
            "diffusivity_mm2_per_s": 0.00014
          },
          "temperature_validity_K": [
            303.0,
            303.0
          ],
          "reported_as": "apparent",
          "material": {
            "class": "Carbon Steel",
            "grade": "ASTM A516 Grade 60",
            "microstructure": "Base Material",
            "phase": "Bainitic/Pearlitic",
            "processing": [
              "Normalized"
            ],
            "tags": [
              "not_reported"
            ],
            "notes": "Normalized at 1173 K for 58 min and air cooled.",
            "chemical_composition": {
              "notes": "C=0.12, Si=0.26, Mn=1.06, P=0.014, S=0.005, Cu=0.01, Ni=0.01, Cr=0.01, Mo=0.001, V=0.003, Sn=0.001, N=0.002",
              "basis": "wt_pct",
              "values": {
                "C": 0.12,
                "Si": 0.26,
                "Mn": 1.06,
                "P": 0.014,
                "S": 0.005,
                "Cu": 0.01,
                "Ni": 0.01,
                "Cr": 0.01,
                "Mo": 0.001,
                "V": 0.003,
                "Sn": 0.001,
                "N": 0.002
              }
            }
          },
          "conditions": {
            "measurement_method": "Gas permeation",
            "charging_method": "gas_phase",
            "charging_gas": "H2",
            "charging_pressure_MPa": 0.1,
            "surface_coating": "0.1 um Pd plated on both faces",
            "specimen_thickness_mm": 1.5,
            "notes": "Gas charging with Pd coating before time-lag analysis; cell at 303 K."
          },
          "metadata": {
            "studied_effects": [
              "Microstructure Influence"
            ]
          }
        },
        {
          "entry_id": "luppo_1991_a516_g60_fresh_martensite_gas_phase_303k",
          "model": {
            "type": "single_point",
            "temperature_K": 303.0,
            "diffusivity_mm2_per_s": 6.1e-05
          },
          "temperature_validity_K": [
            303.0,
            303.0
          ],
          "reported_as": "apparent",
          "material": {
            "class": "Carbon Steel",
            "grade": "ASTM A516 Grade 60",
            "microstructure": "Base Material",
            "phase": "Martensitic",
            "processing": [
              "Quenched"
            ],
            "tags": [
              "not_reported"
            ],
            "notes": "Austenitized at 1173 K for 30 min and quenched to brine (fresh martensite).",
            "chemical_composition": {
              "notes": "C=0.12, Si=0.26, Mn=1.06, P=0.014, S=0.005, Cu=0.01, Ni=0.01, Cr=0.01, Mo=0.001, V=0.003, Sn=0.001, N=0.002",
              "basis": "wt_pct",
              "values": {
                "C": 0.12,
                "Si": 0.26,
