Repository: DenisCzeskleba/czeskleba.github.io

# czeskleba.github.io
Website build for czeskleba.com!

File: data/hdd-groups.json (part 85 of 98)
{
            "notes": "Model input parameters from literature; Fig. 3 shows diffusivity vs temperature for ferrite/austenite in BM and weld/HAZ."
          },
          "metadata": {
            "studied_effects": [
              "HAZ-Specific effects"
            ]
          }
        },
        {
          "entry_id": "xiong_2019_weld_haz_-_ferrite_875c",
          "model": {
            "type": "single_point",
            "temperature_K": 1148.56029,
            "diffusivity_mm2_per_s": 0.176115995843385
          },
          "temperature_validity_K": [
            1148.56029,
            1148.56029
          ],
          "reported_as": "effective",
          "material": {
            "class": "Pipeline Steel",
            "grade": "API X80",
            "microstructure": "HAZ",
            "phase": "Ferritic",
            "processing": [
              "As welded"
            ],
            "tags": [
              "Pipeline"
            ],
            "notes": "X80 pipeline steel; model parameters for ferrite and austenite diffusion in BM and weld/HAZ (Fig. 3).",
            "chemical_composition": {
              "notes": "not_reported"
            }
          },
          "conditions": {
            "measurement_method": "Literature compilation",
            "notes": "Model input parameters from literature; Fig. 3 shows diffusivity vs temperature for ferrite/austenite in BM and weld/HAZ."
          },
          "metadata": {
            "studied_effects": [
              "HAZ-Specific effects"
            ]
          }
        },
        {
          "entry_id": "xiong_2019_weld_haz_-_austenite_882c",
          "model": {
            "type": "single_point",
            "temperature_K": 1154.960821,
            "diffusivity_mm2_per_s": 0.006147331086660289
          },
          "temperature_validity_K": [
            1154.960821,
            1154.960821
          ],
          "reported_as": "effective",
          "material": {
            "class": "Pipeline Steel",
            "grade": "API X80",
            "microstructure": "HAZ",
            "phase": "Austenitic",
            "processing": [
              "As welded"
            ],
            "tags": [
              "Pipeline"
            ],
            "notes": "X80 pipeline steel; model parameters for ferrite and austenite diffusion in BM and weld/HAZ (Fig. 3).",
            "chemical_composition": {
              "notes": "not_reported"
            }
          },
          "conditions": {
            "measurement_method": "Literature compilation",
            "notes": "Model input parameters from literature; Fig. 3 shows diffusivity vs temperature for ferrite/austenite in BM and weld/HAZ."
          },
          "metadata": {
            "studied_effects": [
              "HAZ-Specific effects"
            ]
          }
        },
        {
          "entry_id": "xiong_2019_weld_haz_-_austenite_911c",
          "model": {
            "type": "single_point",
            "temperature_K": 1183.763208,
            "diffusivity_mm2_per_s": 0.006944506996098718
          },
          "temperature_validity_K": [
            1183.763208,
            1183.763208
          ],
          "reported_as": "effective",
          "material": {
            "class": "Pipeline Steel",
            "grade": "API X80",
            "microstructure": "HAZ",
            "phase": "Austenitic",
            "processing": [
              "As welded"
            ],
            "tags": [
              "Pipeline"
            ],
            "notes": "X80 pipeline steel; model parameters for ferrite and austenite diffusion in BM and weld/HAZ (Fig. 3).",
            "chemical_composition": {
              "notes": "not_reported"
            }
          },
          "conditions": {
            "measurement_method": "Literature compilation",
            "notes": "Model input parameters from literature; Fig. 3 shows diffusivity vs temperature for ferrite/austenite in BM and weld/HAZ."
          },
          "metadata": {
            "studied_effects": [
              "HAZ-Specific effects"
            ]
          }
        },
        {
          "entry_id": "xiong_2019_weld_haz_-_austenite_939c",
          "model": {
            "type": "single_point",
            "temperature_K": 1212.565594,
            "diffusivity_mm2_per_s": 0.007581539444368951
          },
          "temperature_validity_K": [
            1212.565594,
            1212.565594
          ],
          "reported_as": "effective",
          "material": {
            "class": "Pipeline Steel",
            "grade": "API X80",
            "microstructure": "HAZ",
            "phase": "Austenitic",
            "processing": [
              "As welded"
            ],
            "tags": [
              "Pipeline"
            ],
            "notes": "X80 pipeline steel; model parameters for ferrite and austenite diffusion in BM and weld/HAZ (Fig. 3).",
            "chemical_composition": {
              "notes": "not_reported"
            }
          },
          "conditions": {
            "measurement_method": "Literature compilation",
            "notes": "Model input parameters from literature; Fig. 3 shows diffusivity vs temperature for ferrite/austenite in BM and weld/HAZ."
          },
          "metadata": {
            "studied_effects": [
              "HAZ-Specific effects"
            ]
          }
        },
        {
          "entry_id": "xiong_2019_weld_haz_-_austenite_968c",
          "model": {
            "type": "single_point",
            "temperature_K": 1241.367981,
            "diffusivity_mm2_per_s": 0.00834088466711778
          },
          "temperature_validity_K": [
            1241.367981,
            1241.367981
          ],
          "reported_as": "effective",
          "material": {
            "class": "Pipeline Steel",
            "grade": "API X80",
            "microstructure": "HAZ",
            "phase": "Austenitic",
            "processing": [
              "As welded"
            ],
            "tags": [
              "Pipeline"
            ],
            "notes": "X80 pipeline steel; model parameters for ferrite and austenite diffusion in BM and weld/HAZ (Fig. 3).",
            "chemical_composition": {
              "notes": "not_reported"
            }
          },
          "conditions": {
            "measurement_method": "Literature compilation",
            "notes": "Model input parameters from literature; Fig. 3 shows diffusivity vs temperature for ferrite/austenite in BM and weld/HAZ."
          },
          "metadata": {
            "studied_effects": [
              "HAZ-Specific effects"
            ]
          }
        },
        {
          "entry_id": "xiong_2019_weld_haz_-_austenite_998c",
          "model": {
            "type": "single_point",
            "temperature_K": 1271.237123,
            "diffusivity_mm2_per_s": 0.00929483434912507
          },
          "temperature_validity_K": [
            1271.237123,
            1271.237123
          ],
          "reported_as": "effective",
          "material": {
            "class": "Pipeline Steel",
            "grade": "API X80",
            "microstructure": "HAZ",
            "phase": "Austenitic",
            "processing": [
              "As welded"
            ],
            "tags": [
              "Pipeline"
            ],
            "notes": "X80 pipeline steel; model parameters for ferrite and austenite diffusion in BM and weld/HAZ (Fig. 3).",
            "chemical_composition": {
              "notes": "not_reported"
            }
          },
          "conditions": {
            "measurement_method": "Literature compilation",
            "notes": "Model input parameters from literature; Fig. 3 shows diffusivity vs temperature for ferrite/austenite in BM and weld/HAZ."
          },
          "metadata": {
            "studied_effects": [
              "HAZ-Specific effects"
            ]
          }
        },
        {
          "entry_id": "xiong_2019_weld_haz_-_austenite_1026c",
          "model": {
            "type": "single_point",
            "temperature_K": 1298.972755,
            "diffusivity_mm2_per_s": 0.010251774079686395
          },
          "temperature_validity_K": [
            1298.972755,
            1298.972755
          ],
          "reported_as": "effective",
          "material": {
            "class": "Pipeline Steel",
            "grade": "API X80",
            "microstructure": "HAZ",
            "phase": "Austenitic",
            "processing": [
              "As welded"
            ],
            "tags": [
              "Pipeline"
            ],
            "notes": "X80 pipeline steel; model parameters for ferrite and austenite diffusion in BM and weld/HAZ (Fig. 3).",
            "chemical_composition": {
              "notes": "not_reported"
            }
          },
          "conditions": {
            "measurement_method": "Literature compilation",
            "notes": "Model input parameters from literature; Fig. 3 shows diffusivity vs temperature for ferrite/austenite in BM and weld/HAZ."
          },
          "metadata": {
            "studied_effects": [
              "HAZ-Specific effects"
            ]
          }
        },
        {
          "entry_id": "xiong_2019_weld_haz_-_austenite_1056c",
          "model": {
            "type": "single_point",
            "temperature_K": 1328.841896,
            "diffusivity_mm2_per_s": 0.011163807790757504
          },
          "temperature_validity_K": [
            1328.841896,
            1328.841896
          ],
          "reported_as": "effective",
          "material": {
            "class": "Pipeline Steel",
            "grade": "API X80",
            "microstructure": "HAZ",
            "phase": "Austenitic",
            "processing": [
              "As welded"
            ],
            "tags": [
              "Pipeline"
            ],
            "notes": "X80 pipeline steel; model parameters for ferrite and austenite diffusion in BM and weld/HAZ (Fig. 3).",
            "chemical_composition": {
              "notes": "not_reported"
            }
          },
          "conditions": {
            "measurement_method": "Literature compilation",
            "notes": "Model input parameters from literature; Fig. 3 shows diffusivity vs temperature for ferrite/austenite in BM and weld/HAZ."
          },
          "metadata": {
            "studied_effects": [
              "HAZ-Specific effects"
            ]
          }
        },
        {
          "entry_id": "xiong_2019_weld_haz_-_austenite_1086c",
          "model": {
            "type": "single_point",
            "temperature_K": 1358.711038,
            "diffusivity_mm2_per_s": 0.01200220693781898
          },
          "temperature_validity_K": [
            1358.711038,
            1358.711038
          ],
          "reported_as": "effective",
          "material": {
            "class": "Pipeline Steel",
            "grade": "API X80",
            "microstructure": "HAZ",
            "phase": "Austenitic",
            "processing": [
              "As welded"
            ],
            "tags": [
              "Pipeline"
            ],
            "notes": "X80 pipeline steel; model parameters for ferrite and austenite diffusion in BM and weld/HAZ (Fig. 3).",
            "chemical_composition": {
              "notes": "not_reported"
            }
          },
          "conditions": {
            "measurement_method": "Literature compilation",
            "notes": "Model input parameters from literature; Fig. 3 shows diffusivity vs temperature for ferrite/austenite in BM and weld/HAZ."
          },
          "metadata": {
            "studied_effects": [
              "HAZ-Specific effects"
            ]
          }
        },
        {
          "entry_id": "xiong_2019_weld_haz_-_austenite_1115c",
          "model": {
            "type": "single_point",
            "temperature_K": 1388.58018,
            "diffusivity_mm2_per_s": 0.012903569649191848
          },
          "temperature_validity_K": [
            1388.58018,
            1388.58018
          ],
          "reported_as": "effective",
          "material": {
            "class": "Pipeline Steel",
            "grade": "API X80",
            "microstructure": "HAZ",
            "phase": "Austenitic",
            "processing": [
              "As welded"
            ],
            "tags": [
              "Pipeline"
            ],
            "notes": "X80 pipeline steel; model parameters for ferrite and austenite diffusion in BM and weld/HAZ (Fig. 3).",
            "chemical_composition": {
              "notes": "not_reported"
            }
          },
          "conditions": {
            "measurement_method": "Literature compilation",
            "notes": "Model input parameters from literature; Fig. 3 shows diffusivity vs temperature for ferrite/austenite in BM and weld/HAZ."
          },
          "metadata": {
            "studied_effects": [
              "HAZ-Specific effects"
            ]
          }
        },
        {
          "entry_id": "xiong_2019_weld_haz_-_austenite_1145c",
          "model": {
            "type": "single_point",
            "temperature_K": 1418.449322,
            "diffusivity_mm2_per_s": 0.01408757063607648
          },
          "temperature_validity_K": [
            1418.449322,
            1418.449322
          ],
          "reported_as": "effective",
          "material": {
            "class": "Pipeline Steel",
            "grade": "API X80",
            "microstructure": "HAZ",
            "phase": "Austenitic",
            "processing": [
              "As welded"
            ],
            "tags": [
              "Pipeline"
            ],
            "notes": "X80 pipeline steel; model parameters for ferrite and austenite diffusion in BM and weld/HAZ (Fig. 3).",
            "chemical_composition": {
              "notes": "not_reported"
            }
          },
          "conditions": {
            "measurement_method": "Literature compilation",
            "notes": "Model input parameters from literature; Fig. 3 shows diffusivity vs temperature for ferrite/austenite in BM and weld/HAZ."
          },
          "metadata": {
            "studied_effects": [
              "HAZ-Specific effects"
            ]
          }
        },
        {
          "entry_id": "xiong_2019_weld_haz_-_austenite_1175c",
          "model": {
            "type": "single_point",
            "temperature_K": 1448.318464,
            "diffusivity_mm2_per_s": 0.01518440501694834
          },
          "temperature_validity_K": [
            1448.318464,
            1448.318464
          ],
          "reported_as": "effective",
          "material": {
            "class": "Pipeline Steel",
            "grade": "API X80",
            "microstructure": "HAZ",
            "phase": "Austenitic",
            "processing": [
              "As welded"
            ],
            "tags": [
              "Pipeline"
            ],
            "notes": "X80 pipeline steel; model parameters for ferrite and austenite diffusion in BM and weld/HAZ (Fig. 3).",
            "chemical_composition": {
              "notes": "not_reported"
            }
          },
          "conditions": {
            "measurement_method": "Literature compilation",
            "notes": "Model input parameters from literature; Fig. 3 shows diffusivity vs temperature for ferrite/austenite in BM and weld/HAZ."
          },
          "metadata": {
            "studied_effects": [
              "HAZ-Specific effects"
            ]
          }
        },
        {
          "entry_id": "xiong_2019_weld_haz_-_austenite_1204c",
          "model": {
            "type": "single_point",
            "temperature_K": 1477.12085,
            "diffusivity_mm2_per_s": 0.016506648516423295
          },
          "temperature_validity_K": [
            1477.12085,
            1477.12085
          ],
          "reported_as": "effective",
          "material": {
            "class": "Pipeline Steel",
            "grade": "API X80",
            "microstructure": "HAZ",
            "phase": "Austenitic",
            "processing": [
              "As welded"
            ],
            "tags": [
              "Pipeline"
            ],
            "notes": "X80 pipeline steel; model parameters for ferrite and austenite diffusion in BM and weld/HAZ (Fig. 3).",
            "chemical_composition": {
              "notes": "not_reported"
            }
          },
          "conditions": {
            "measurement_method": "Literature compilation",
            "notes": "Model input parameters from literature; Fig. 3 shows diffusivity vs temperature for ferrite/austenite in BM and weld/HAZ."
          },
          "metadata": {
            "studied_effects": [
              "HAZ-Specific effects"
            ]
          }
        },
        {
          "entry_id": "xiong_2019_weld_haz_-_austenite_1234c",
          "model": {
            "type": "single_point",
            "temperature_K": 1506.989992,
            "diffusivity_mm2_per_s": 0.017929134061769887
          },
          "temperature_validity_K": [
            1506.989992,
            1506.989992
          ],
          "reported_as": "effective",
          "material": {
            "class": "Pipeline Steel",
            "grade": "API X80",
            "microstructure": "HAZ",
            "phase": "Austenitic",
            "processing": [
              "As welded"
            ],
            "tags": [
              "Pipeline"
            ],
            "notes": "X80 pipeline steel; model parameters for ferrite and austenite diffusion in BM and weld/HAZ (Fig. 3).",
            "chemical_composition": {
              "notes": "not_reported"
            }
          },
          "conditions": {
            "measurement_method": "Literature compilation",
            "notes": "Model input parameters from literature; Fig. 3 shows diffusivity vs temperature for ferrite/austenite in BM and weld/HAZ."
          },
          "metadata": {
            "studied_effects": [
              "HAZ-Specific effects"
            ]
          }
        },
        {
          "entry_id": "xiong_2019_weld_haz_-_austenite_1264c",
          "model": {
            "type": "single_point",
            "temperature_K": 1536.859134,
            "diffusivity_mm2_per_s": 0.019209859604703925
          },
          "temperature_validity_K": [
            1536.859134,
            1536.859134
          ],
          "reported_as": "effective",
          "material": {
            "class": "Pipeline Steel",
            "grade": "API X80",
            "microstructure": "HAZ",
            "phase": "Austenitic",
            "processing": [
              "As welded"
            ],
            "tags": [
              "Pipeline"
            ],
            "notes": "X80 pipeline steel; model parameters for ferrite and austenite diffusion in BM and weld/HAZ (Fig. 3).",
            "chemical_composition": {
              "notes": "not_reported"
            }
          },
          "conditions": {
            "measurement_method": "Literature compilation",
            "notes": "Model input parameters from literature; Fig. 3 shows diffusivity vs temperature for ferrite/austenite in BM and weld/HAZ."
          },
          "metadata": {
            "studied_effects": [
              "HAZ-Specific effects"
            ]
          }
        },
        {
          "entry_id": "xiong_2019_weld_haz_-_austenite_1295c",
          "model": {
            "type": "single_point",
            "temperature_K": 1567.795031,
            "diffusivity_mm2_per_s": 0.020182129724580895
          },
          "temperature_validity_K": [
            1567.795031,
            1567.795031
          ],
          "reported_as": "effective",
          "material": {
            "class": "Pipeline Steel",
            "grade": "API X80",
            "microstructure": "HAZ",
            "phase": "Austenitic",
            "processing": [
              "As welded"
            ],
            "tags": [
              "Pipeline"
            ],
            "notes": "X80 pipeline steel; model parameters for ferrite and austenite diffusion in BM and weld/HAZ (Fig. 3).",
            "chemical_composition": {
              "notes": "not_reported"
            }
          },
          "conditions": {
            "measurement_method": "Literature compilation",
            "notes": "Model input parameters from literature; Fig. 3 shows diffusivity vs temperature for ferrite/austenite in BM and weld/HAZ."
          },
          "metadata": {
            "studied_effects": [
              "HAZ-Specific effects"
            ]
          }
        },
        {
          "entry_id": "xiong_2019_weld_haz_-_austenite_1325c",
          "model": {
            "type": "single_point",
            "temperature_K": 1597.664173,
            "diffusivity_mm2_per_s": 0.021809292578221708
          },
          "temperature_validity_K": [
            1597.664173,
            1597.664173
          ],
          "reported_as": "effective",
          "material": {
            "class": "Pipeline Steel",
            "grade": "API X80",
            "microstructure": "HAZ",
            "phase": "Austenitic",
            "processing": [
              "As welded"
            ],
            "tags": [
              "Pipeline"
            ],
            "notes": "X80 pipeline steel; model parameters for ferrite and austenite diffusion in BM and weld/HAZ (Fig. 3).",
            "chemical_composition": {
              "notes": "not_reported"
            }
          },
          "conditions": {
            "measurement_method": "Literature compilation",
            "notes": "Model input parameters from literature; Fig. 3 shows diffusivity vs temperature for ferrite/austenite in BM and weld/HAZ."
          },
          "metadata": {
            "studied_effects": [
              "HAZ-Specific effects"
            ]
          }
        },
        {
          "entry_id": "xiong_2019_weld_haz_-_austenite_1354c",
          "model": {
            "type": "single_point",
            "temperature_K": 1627.533314,
            "diffusivity_mm2_per_s": 0.02338715671768977
          },
          "temperature_validity_K": [
            1627.533314,
            1627.533314
          ],
          "reported_as": "effective",
          "material": {
            "class": "Pipeline Steel",
            "grade": "API X80",
            "microstructure": "HAZ",
            "phase": "Austenitic",
            "processing": [
              "As welded"
            ],
            "tags": [
              "Pipeline"
            ],
            "notes": "X80 pipeline steel; model parameters for ferrite and austenite diffusion in BM and weld/HAZ (Fig. 3).",
            "chemical_composition": {
              "notes": "not_reported"
            }
          },
          "conditions": {
            "measurement_method": "Literature compilation",
            "notes": "Model input parameters from literature; Fig. 3 shows diffusivity vs temperature for ferrite/austenite in BM and weld/HAZ."
          },
          "metadata": {
            "studied_effects": [
              "HAZ-Specific effects"
            ]
          }
        },
        {
          "entry_id": "xiong_2019_weld_haz_-_austenite_1382c",
          "model": {
            "type": "single_point",
            "temperature_K": 1655.268946,
            "diffusivity_mm2_per_s": 0.025336370981170916
          },
          "temperature_validity_K": [
            1655.268946,
            1655.268946
          ],
          "reported_as": "effective",
          "material": {
            "class": "Pipeline Steel",
            "grade": "API X80",
            "microstructure": "HAZ",
            "phase": "Austenitic",
            "processing": [
              "As welded"
            ],
            "tags": [
              "Pipeline"
            ],
            "notes": "X80 pipeline steel; model parameters for ferrite and austenite diffusion in BM and weld/HAZ (Fig. 3).",
            "chemical_composition": {
              "notes": "not_reported"
            }
          },
          "conditions": {
            "measurement_method": "Literature compilation",
            "notes": "Model input parameters from literature; Fig. 3 shows diffusivity vs temperature for ferrite/austenite in BM and weld/HAZ."
          },
          "metadata": {
            "studied_effects": [
              "HAZ-Specific effects"
            ]
          }
        }
      ]
    },
    {
      "group_id": "xu_2025_inclusion_engineering",
      "source_id": "xu_2025_interfacial_engineering_of_inclusions",
      "label": "xu_2025_inclusion_engineering",
      "entry_ids": [
        "xu_2025_tm_deff",
        "xu_2025_tma_deff"
      ],
      "temperature_range_K": [
        298.15,
        298.15
      ],
      "segments": [
        {
          "entry_id": "xu_2025_tm_deff",
          "model": {
            "type": "single_point",
            "temperature_K": 298.15,
            "diffusivity_mm2_per_s": 0.000117
          },
          "temperature_validity_K": [
            298.15,
            298.15
          ],
          "reported_as": "effective",
          "material": {
            "class": "Pipeline Steel",
            "grade": "API X70",
            "microstructure": "Base Material",
            "phase": "Multiphase",
            "processing": [
              "not_reported"
            ],
            "tags": [
              "Pipeline"
            ],
            "notes": "TM steel (mosaic inclusions).",
            "chemical_composition": {
              "notes": "Table 5 (wt%): C 0.045, Si 0.26, Mn 1.11, P 0.0043, S 0.0025, Cr 0.26, Ni+Mo+Nb+V <0.364, Ti 0.015, Mg 0.003, Al below detection.",
              "basis": "wt_pct",
              "values": {
                "C": 0.045,
                "Si": 0.26,
                "Mn": 1.11,
                "P": 0.0043,
                "S": 0.0025,
                "Cr": 0.26,
                "Ti": 0.015,
                "Mg": 0.003
              }
            }
          },
          "conditions": {
            "measurement_method": "Electrochemical permeation",
            "specimen_thickness_mm": 1.02,
            "notes": "Macroscopic permeation test; temperature not explicitly stated (assumed room temperature)."
          },
          "metadata": {
            "studied_effects": [
              "Grain Boundaries and Particle-Matrix Interfaces"
            ]
          }
        },
        {
          "entry_id": "xu_2025_tma_deff",
          "model": {
            "type": "single_point",
            "temperature_K": 298.15,
            "diffusivity_mm2_per_s": 7.78e-05
          },
          "temperature_validity_K": [
            298.15,
            298.15
          ],
          "reported_as": "effective",
          "material": {
            "class": "Pipeline Steel",
            "grade": "API X70",
            "microstructure": "Base Material",
            "phase": "Multiphase",
            "processing": [
              "not_reported"
            ],
            "tags": [
              "Pipeline"
            ],
            "notes": "TMA steel (core-shell inclusions).",
            "chemical_composition": {
              "notes": "Table 5 (wt%): C 0.043, Si 0.25, Mn 1.10, P 0.0047, S 0.0029, Cr 0.26, Ni+Mo+Nb+V <0.375, Ti 0.015, Mg 0.003, Al 0.0085.",
              "basis": "wt_pct",
              "values": {
                "C": 0.043,
                "Si": 0.25,
                "Mn": 1.1,
                "P": 0.0047,
                "S": 0.0029,
                "Cr": 0.26,
                "Ti": 0.015,
                "Mg": 0.003,
                "Al": 0.0085
              }
            }
          },
          "conditions": {
            "measurement_method": "Electrochemical permeation",
            "specimen_thickness_mm": 1.03,
            "notes": "Macroscopic permeation test; temperature not explicitly stated (assumed room temperature)."
          },
          "metadata": {
            "studied_effects": [
              "Grain Boundaries and Particle-Matrix Interfaces"
            ]
          }
        }
      ]
    },
    {
      "group_id": "xue_2013_x80_weld_zones",
      "source_id": "xue_2013_hydrogen_permeation_and_electrochemical",
      "label": "xue_2013_x80_weld_zones",
      "entry_ids": [
        "xue_2013_x80_weld_metal_deff",
        "xue_2013_x80_haz_deff",
        "xue_2013_x80_base_steel_deff"
      ],
      "temperature_range_K": [
        298.15,
        298.15
      ],
      "segments": [
        {
          "entry_id": "xue_2013_x80_weld_metal_deff",
          "model": {
            "type": "single_point",
            "temperature_K": 298.15,
            "diffusivity_mm2_per_s": 2.72e-05
          },
          "temperature_validity_K": [
            298.15,
            298.15
          ],
          "reported_as": "effective",
          "material": {
            "class": "Pipeline Steel",
            "grade": "API X80",
            "microstructure": "Weld Metal",
            "phase": "Ferritic",
            "processing": [
              "As welded"
            ],
            "tags": [
              "Pipeline",
              "Welded"
            ],
            "notes": "not_reported",
            "chemical_composition": {
              "notes": "Section 2.1 (wt%): C 0.07, Mn 1.86, Si 0.27, Cr 0.04, Mo 0.3, Cu 0.27, Al 0.026, S 0.01, P 0.015, Ti 0.01, Nb 0.079, Fe balance.",
              "basis": "wt_pct",
              "values": {
                "C": 0.07,
                "Mn": 1.86,
                "Si": 0.27,
                "Cr": 0.04,
                "Mo": 0.3,
                "Cu": 0.27,
                "Al": 0.026,
                "S": 0.01,
                "P": 0.015,
                "Ti": 0.01,
                "Nb": 0.079
              }
            }
          },
          "conditions": {
            "measurement_method": "Electrochemical permeation",
            "detection_potential_mV_vs_SCE": 200,
            "specimen_thickness_mm": 0.5,
            "notes": "Modified Devanathan-Stachurski cell; temperature not explicitly stated (assumed room temperature).",
            "electrolyte": "0.5 M H2SO4 + 0.1 M NaOH",
            "charging_current_density_mA_cm2": 10.0
          },
          "metadata": {
            "studied_effects": [
              "Weld-Metal-Specific Effects"
            ]
          }
        },
        {
          "entry_id": "xue_2013_x80_haz_deff",
          "model": {
            "type": "single_point",
            "temperature_K": 298.15,
            "diffusivity_mm2_per_s": 1.49e-05
          },
          "temperature_validity_K": [
            298.15,
            298.15
          ],
          "reported_as": "effective",
          "material": {
            "class": "Pipeline Steel",
            "grade": "API X80",
            "microstructure": "HAZ",
            "phase": "Bainitic/Pearlitic",
            "processing": [
              "As welded"
            ],
            "tags": [
              "Pipeline",
              "Welded"
            ],
            "notes": "not_reported",
            "chemical_composition": {
              "notes": "Section 2.1 (wt%): C 0.07, Mn 1.86, Si 0.27, Cr 0.04, Mo 0.3, Cu 0.27, Al 0.026, S 0.01, P 0.015, Ti 0.01, Nb 0.079, Fe balance.",
              "basis": "wt_pct",
              "values": {
                "C": 0.07,
                "Mn": 1.86,
                "Si": 0.27,
                "Cr": 0.04,
                "Mo": 0.3,
                "Cu": 0.27,
                "Al": 0.026,
                "S": 0.01,
                "P": 0.015,
                "Ti": 0.01,
                "Nb": 0.079
              }
            }
          },
          "conditions": {
            "measurement_method": "Electrochemical permeation",
            "detection_potential_mV_vs_SCE": 200,
            "specimen_thickness_mm": 0.5,
            "notes": "Modified Devanathan-Stachurski cell; temperature not explicitly stated (assumed room temperature).",
            "electrolyte": "0.5 M H2SO4 + 0.1 M NaOH",
            "charging_current_density_mA_cm2": 10.0
          },
          "metadata": {
            "studied_effects": [
              "HAZ-Specific effects"
            ]
          }
        },
        {
          "entry_id": "xue_2013_x80_base_steel_deff",
          "model": {
            "type": "single_point",
            "temperature_K": 298.15,
            "diffusivity_mm2_per_s": 3.35e-05
          },
          "temperature_validity_K": [
            298.15,
            298.15
          ],
          "reported_as": "effective",
          "material": {
            "class": "Pipeline Steel",
            "grade": "API X80",
            "microstructure": "Base Material",
            "phase": "Bainitic/Pearlitic",
            "processing": [
              "As welded"
            ],
            "tags": [
              "Pipeline",
              "Welded"
            ],
            "notes": "not_reported",
            "chemical_composition": {
              "notes": "Section 2.1 (wt%): C 0.07, Mn 1.86, Si 0.27, Cr 0.04, Mo 0.3, Cu 0.27, Al 0.026, S 0.01, P 0.015, Ti 0.01, Nb 0.079, Fe balance.",
              "basis": "wt_pct",
              "values": {
                "C": 0.07,
                "Mn": 1.86,
                "Si": 0.27,
                "Cr": 0.04,
                "Mo": 0.3,
                "Cu": 0.27,
                "Al": 0.026,
                "S": 0.01,
                "P": 0.015,
                "Ti": 0.01,
                "Nb": 0.079
              }
            }
          },
          "conditions": {
            "measurement_method": "Electrochemical permeation",
            "detection_potential_mV_vs_SCE": 200,
            "specimen_thickness_mm": 0.5,
            "notes": "Modified Devanathan-Stachurski cell; temperature not explicitly stated (assumed room temperature).",
            "electrolyte": "0.5 M H2SO4 + 0.1 M NaOH",
            "charging_current_density_mA_cm2": 10.0
          },
          "metadata": {
            "studied_effects": [
              "Microstructure Influence"
            ]
          }
        }
      ]
    },
    {
      "group_id": "yamanishi_1983_fe_ni_arrhenius",
      "source_id": "yamanishi_1983_hydrogen_permeation_and_diffusion",
      "label": "yamanishi_1983_fe_ni_arrhenius",
      "entry_ids": [
        "yamanishi_1983_fe40ni_fcc_arrhenius",
        "yamanishi_1983_fe50ni_fcc_arrhenius",
        "yamanishi_1983_ni_fcc_arrhenius",
        "yamanishi_1983_fe_bcc_arrhenius",
        "yamanishi_1983_fe3ni_bcc_arrhenius",
        "yamanishi_1983_fe5ni_bcc_arrhenius",
        "yamanishi_1983_fe6ni_bcc_arrhenius",
        "yamanishi_1983_fe9ni_bcc_arrhenius",
        "yamanishi_1983_fe12ni_bcc_arrhenius",
        "yamanishi_1983_fe20ni_bcc_arrhenius",
        "yamanishi_1983_fe20ni_fcc_arrhenius",
        "yamanishi_1983_fe12ni_fcc_arrhenius",
        "yamanishi_1983_fe9ni_fcc_arrhenius",
        "yamanishi_1983_fe6ni_fcc_arrhenius",
        "yamanishi_1983_fe5ni_fcc_arrhenius",
        "yamanishi_1983_fe3ni_fcc_arrhenius"
      ],
      "temperature_range_K": [
        473.0,
        1073.0
      ],
      "segments": [
        {
          "entry_id": "yamanishi_1983_fe40ni_fcc_arrhenius",
          "model": {
            "type": "arrhenius",
            "D0_mm2_per_s": 0.0492,
            "Q_J_per_mol": 25500.0
          },
          "temperature_validity_K": [
            473.0,
            1073.0
          ],
          "reported_as": "not_reported",
          "material": {
            "class": "Iron-Nickel Alloy",
            "grade": "not_reported",
            "microstructure": "Base Material",
            "phase": "Austenitic",
            "processing": [
              "Annealed"
            ],
            "tags": [
              "Nickel alloyed"
            ],
            "notes": "not_reported",
            "chemical_composition": {
              "notes": "Table 1 (mass%): compositions for Fe-Ni alloys (vacuum melted and forged).",
              "basis": "wt_pct",
              "values": {
                "C": 0.001,
                "Si": 0.005,
                "S": 0.003,
                "Ni": 39.07
              },
              "ranges": {
                "Mn": [
                  0.0,
                  0.003
                ],
                "P": [
                  0.0,
                  0.005
                ]
              }
            }
          },
          "conditions": {
            "measurement_method": "Gas permeation",
            "phase": "fcc",
            "notes": "Arrhenius parameters from Table 3. Alloying-effect dataset for Fe-Ni series."
          },
          "metadata": {
            "studied_effects": [
              "Microstructure Influence"
            ]
          }
        },
        {
          "entry_id": "yamanishi_1983_fe50ni_fcc_arrhenius",
          "model": {
            "type": "arrhenius",
            "D0_mm2_per_s": 0.376,
            "Q_J_per_mol": 36400.0
          },
          "temperature_validity_K": [
            473.0,
            1073.0
          ],
          "reported_as": "not_reported",
          "material": {
            "class": "Iron-Nickel Alloy",
            "grade": "not_reported",
            "microstructure": "Base Material",
            "phase": "Austenitic",
            "processing": [
              "Annealed"
            ],
            "tags": [
              "Nickel alloyed"
            ],
            "notes": "not_reported",
            "chemical_composition": {
              "notes": "Table 1 (mass%): compositions for Fe-Ni alloys (vacuum melted and forged).",
              "basis": "wt_pct",
              "values": {
                "C": 0.002,
                "Si": 0.007,
                "S": 0.002,
                "Ni": 48.58
              },
              "ranges": {
                "Mn": [
                  0.0,
                  0.006
                ],
                "P": [
                  0.0,
                  0.005
                ]
              }
            }
          },
          "conditions": {
            "measurement_method": "Gas permeation",
            "phase": "fcc",
            "notes": "Arrhenius parameters from Table 3. Alloying-effect dataset for Fe-Ni series."
          },
          "metadata": {
            "studied_effects": [
              "Microstructure Influence"
            ]
          }
        },
        {
          "entry_id": "yamanishi_1983_ni_fcc_arrhenius",
          "model": {
            "type": "arrhenius",
            "D0_mm2_per_s": 0.743,
            "Q_J_per_mol": 44100.0
          },
          "temperature_validity_K": [
            473.0,
            1073.0
          ],
          "reported_as": "not_reported",
          "material": {
            "class": "Nickel-Based Alloy",
            "grade": "not_reported",
            "microstructure": "Base Material",
            "phase": "Austenitic",
            "processing": [
              "Annealed"
            ],
            "tags": [
              "not_reported"
            ],
            "notes": "not_reported",
            "chemical_composition": {
              "notes": "Ni 5N (Johnson Matthey)."
            }
          },
          "conditions": {
            "measurement_method": "Gas permeation",
            "phase": "fcc",
            "notes": "Arrhenius parameters from Table 3. Alloying-effect dataset for Fe-Ni series."
          },
          "metadata": {
            "studied_effects": [
              "Microstructure Influence"
            ]
          }
        },
        {
          "entry_id": "yamanishi_1983_fe_bcc_arrhenius",
          "model": {
            "type": "arrhenius",
            "D0_mm2_per_s": 0.062,
            "Q_J_per_mol": 10500.0
          },
